Repository: ben-e-christensen/Particle-Electrostatics-Analysis

## 🧪 Experimental Design
The experiment observes a particle bed in a spinning drum as it iterates through a specific speed profile. 

* **Speed Profile:** The drum cycles through **1, 6, 11, 16, 21, and 26 RPM**, then descends in reverse order back to **1 RPM**.
* **Trial Durations:**
    * **12-minute runs:** Each speed step is held for 1 minute.
    * **60-minute runs:** Each speed step is held for 5 minutes.
* **Conditions:** Data is categorized into **Dirty** (beads used as-is) or **Clean** (beads stripped of dust, oils, and grime) to identify how surface contaminants influence charging behavior.

File: Graphs/Dirty/500-Dirty-12mins-graphs/master_comparison_data.csv
direction,motor_speed,voltage_std,sample_count,t_avg,angle_mean,minute_bin,material,grouped_speed
Decreasing,1.0,0.02722592563239483,12020,1765214238.5496142,32.90380952380953,12,acetal,1
Decreasing,6.0,0.02983673218941,12046,1765214178.3846395,35.23488372093023,11,acetal,6
Decreasing,11.0,0.026389157513417,12038,1765214118.1741977,36.629999999999995,10,acetal,11
Decreasing,16.0,0.023868342381432216,12040,1765214057.9795866,38.774040404040406,9,acetal,16
Decreasing,21.0,0.02209391975248847,12060,1765213997.7293656,39.872454545454545,8,acetal,21
Decreasing,26.0,0.021701685904654336,12042,1765213937.4737332,41.51952,7,acetal,26
Increasing,1.0,0.005467831916143915,12040,1765213576.2685006,32.61371428571429,1,acetal,1
Increasing,6.0,0.008926032486492475,12032,1765213636.448846,32.32829268292683,2,acetal,6
Increasing,11.0,0.01648576973262614,12046,1765213696.643527,34.63098901098901,3,acetal,11
Increasing,16.0,0.021251830306950208,12042,1765213756.863701,37.743979591836734,4,acetal,16
Increasing,21.0,0.023051840709248997,12036,1765213817.058301,39.971428571428575,5,acetal,21
Increasing,26.0,0.02259672716802932,12044,1765213877.2586756,41.67318584070796,6,acetal,26
Decreasing,1.0,0.02718200031935389,12034,1765215374.9301727,33.197500000000005,12,acetal,1
Decreasing,6.0,0.031542075361007685,12014,1765215314.8088288,34.517640449438204,11,acetal,6
Decreasing,11.0,0.02813174472757124,12038,1765215254.6788986,35.950106382978724,10,acetal,11
Decreasing,16.0,0.02520889323979247,12032,1765215194.5029137,37.47089108910891,9,acetal,16
Decreasing,21.0,0.02341716688406355,12034,1765215134.3384695,38.78771929824561,8,acetal,21
Decreasing,26.0,0.02264546340664174,12028,1765215074.1821048,40.4293893129771,7,acetal,26
Increasing,1.0,0.003920724885181724,12038,1765214713.0161266,32.6125,1,acetal,1
Increasing,6.0,0.008930365020900928,12028,1765214773.1818874,32.19036585365854,2,acetal,6
Increasing,11.0,0.01733340857313932,12020,1765214833.3016682,34.21809523809524,3,acetal,11
Increasing,16.0,0.02238394011735502,12054,1765214893.4868953,37.048469387755105,4,acetal,16
Increasing,21.0,0.02399987303943314,12066,1765214953.787044,39.15198113207547,5,acetal,21
Increasing,26.0,0.023449667171739755,12032,1765215014.0323665,40.72349056603773,6,acetal,26
Decreasing,1.0,0.028193342577408183,12022,1765216840.1414683,34.04157894736842,12,acetal,1
Decreasing,6.0,0.032380890543259155,12048,1765216779.9653997,34.85231707317073,11,acetal,6
Decreasing,11.0,0.029166369088707317,12018,1765216719.8006701,36.09021739130435,10,acetal,11
Decreasing,16.0,0.026060389095491285,12048,1765216659.6346097,37.95148514851485,9,acetal,16
Decreasing,21.0,0.024066671889406057,12058,1765216599.3698385,39.319611650485434,8,acetal,21
Decreasing,26.0,0.023622750194892603,12030,1765216539.1496677,40.71991228070175,7,acetal,26
Increasing,1.0,0.0032519138615461,12036,1765216178.052013,31.80525,1,acetal,1
Increasing,6.0,0.008843357490253834,12046,1765216238.2571218,31.75764705882353,2,acetal,6
Increasing,11.0,0.017251024386262585,12038,1765216298.4678485,34.096489361702126,3,acetal,11
Increasing,16.0,0.023137485374985927,12034,1765216358.648031,36.96971153846154,4,acetal,16
Increasing,21.0,0.025175665422432696,12036,1765216418.8233624,38.909035087719296,5,acetal,21
Increasing,26.0,0.024493354778349175,12032,1765216478.9943032,40.747321428571425,6,acetal,26
Decreasing,1.0,0.03067048733301296,12026,1765394829.278644,32.18714285714286,12,acrylic,1
Decreasing,6.0,0.03331214769451707,12040,1765394769.1135886,33.603465346534655,11,acrylic,6
Decreasing,11.0,0.03428980418839031,12026,1765394708.947748,36.57889830508475,10,acrylic,11
Decreasing,16.0,0.03365479770029126,12040,1765394648.782908,38.21116666666667,9,acrylic,16
Decreasing,21.0,0.030946118433900827,12016,1765394588.6427526,38.49263565891473,8,acrylic,21
Decreasing,26.0,0.02544377875585562,12040,1765394528.5027256,37.99007692307692,7,acrylic,26
Increasing,1.0,0.002708544179945262,12050,1765394167.2872398,29.586382978723403,1,acrylic,1
Increasing,6.0,0.003825190450372456,12036,1765394227.5013456,28.124693877551017,2,acrylic,6
Increasing,11.0,0.0070257369776626135,12028,1765394287.6620035,30.222800000000003,3,acrylic,11
Increasing,16.0,0.011119734674068396,12064,1765394347.8918686,32.15244094488189,4,acrylic,16
Increasing,21.0,0.015567894366247935,12028,1765394408.1225455,34.13886956521739,5,acrylic,21
Increasing,26.0,0.020002936590484504,12042,1765394468.2970486,36.49916666666666,6,acrylic,26
Decreasing,1.0,0.03375944840464077,12042,1765396381.819629,33.293392857142855,12,acrylic,1
Decreasing,6.0,0.03742877545985746,12030,1765396321.638925,36.36725663716814,11,acrylic,6
Decreasing,11.0,0.0387729893713137,12038,1765396261.4684348,39.99873015873016,10,acrylic,11
Decreasing,16.0,0.03831238369522778,12058,1765396201.2280602,42.40601398601399,9,acrylic,16
Decreasing,21.0,0.0356395465907359,12028,1765396141.0126855,42.30437956204379,8,acrylic,21
Decreasing,26.0,0.029888903200099556,12044,1765396080.8324559,40.55359375,7,acrylic,26
Increasing,1.0,0.002925140371089701,12044,1765395719.7296333,29.82575,1,acrylic,1
Increasing,6.0,0.0034932864772513525,12034,1765395779.9246364,28.0221978021978,2,acrylic,6
Increasing,11.0,0.006792703873329531,12020,1765395840.0605145,30.23549019607843,3,acrylic,11
Increasing,16.0,0.011535865792930354,12050,1765395900.2359018,32.25672268907563,4,acrylic,16
Increasing,21.0,0.016490072315928913,12026,1765395960.4269266,34.6648275862069,5,acrylic,21
Increasing,26.0,0.022769872834761805,12046,1765396020.6064963,37.29153846153846,6,acrylic,26
Decreasing,1.0,0.028339998291443954,12022,1765393519.8005786,30.108600000000003,12,acrylic,1
Decreasing,6.0,0.03161736998795724,12034,1765393459.660368,31.180434782608696,11,acrylic,6
Decreasing,11.0,0.03153238471952128,12062,1765393399.4209657,33.59482142857143,10,acrylic,11
Decreasing,16.0,0.030384207736060254,12026,1765393339.1994915,35.2675,9,acrylic,16
Decreasing,21.0,0.027864154226391474,12034,1765393279.049851,36.13076923076923,8,acrylic,21
Decreasing,26.0,0.02348217471162285,12020,1765393218.913246,36.365625,7,acrylic,26
Increasing,1.0,0.002894687942568693,12036,1765392858.1098297,27.992127659574464,1,acrylic,1
Increasing,6.0,0.004094081142810618,12028,1765392918.271005,27.94588888888889,2,acrylic,6
Increasing,11.0,0.007278247268888873,12024,1765392978.4006326,29.78957264957265,3,acrylic,11
Increasing,16.0,0.011332464513701306,12024,1765393038.5224266,31.47808695652174,4,acrylic,16
Increasing,21.0,0.015441979482779143,12034,1765393098.6673608,33.318130841121494,5,acrylic,21
Increasing,26.0,0.019418668241700413,12022,1765393158.8085563,35.655901639344265,6,acrylic,26
Decreasing,1.0,0.007261352885706163,12034,1765227622.9338167,35.45655172413793,12,nylon,1
Decreasing,6.0,0.009953075547023453,12052,1765227562.7193062,33.573750000000004,11,nylon,6
Decreasing,11.0,0.010490514295314479,12052,1765227502.458416,35.30422222222222,10,nylon,11
Decreasing,16.0,0.010715959145175123,12026,1765227442.2635787,37.39454545454545,9,nylon,16
Decreasing,21.0,0.010888755592643691,12012,1765227382.167278,38.36990909090909,8,nylon,21
Decreasing,26.0,0.010794873166880197,12034,1765227322.052978,39.41333333333333,7,nylon,26
Increasing,1.0,0.0031711912055607185,12040,1765226960.8451312,36.387692307692305,1,nylon,1
Increasing,6.0,0.004086525783283333,12042,1765227021.050488,32.37966292134831,2,nylon,6
Increasing,11.0,0.006288835562527869,12060,1765227081.3059616,34.67733333333333,3,nylon,11
Increasing,16.0,0.008459565468285881,12038,1765227141.5513563,36.6568,4,nylon,16
Increasing,21.0,0.009820102365219022,12028,1765227201.7169132,38.56633663366336,5,nylon,21
Increasing,26.0,0.010392225071888361,12036,1765227261.8766637,39.680689655172415,6,nylon,26
Decreasing,1.0,0.006115878329762435,12024,1765228744.745772,37.28916666666667,12,nylon,1
Decreasing,6.0,0.009373324252563294,12034,1765228684.6007617,33.7316091954023,11,nylon,6
Decreasing,11.0,0.010180292003498367,12034,1765228624.4301715,35.592127659574466,10,nylon,11
Decreasing,16.0,0.010351662394746773,12032,1765228564.2655122,37.28769230769231,9,nylon,16
Decreasing,21.0,0.010295788708920381,12034,1765228504.0995476,38.85130841121495,8,nylon,21
Decreasing,26.0,0.010218727718847454,12044,1765228443.9046266,40.247920792079206,7,nylon,26
Increasing,1.0,0.0029073055208701883,12044,1765228082.7318912,36.996923076923075,1,nylon,1
Increasing,6.0,0.0031201913065775472,12030,1765228142.917171,33.29752941176471,2,nylon,6
Increasing,11.0,0.005441069157054228,12044,1765228203.1031008,35.24477777777778,3,nylon,11
Increasing,16.0,0.00787256541818411,12020,1765228263.2629266,36.99613861386139,4,nylon,16
Increasing,21.0,0.009256153719477994,12048,1765228323.433786,38.71980952380952,5,nylon,21
Increasing,26.0,0.009942010137472644,12048,1765228383.673648,39.9987610619469,6,nylon,26
Decreasing,1.0,0.006845320408461655,12034,1765226357.2757695,36.13375,12,nylon,1
Decreasing,6.0,0.010265894750331161,12030,1765226297.1162763,32.78223684210526,11,nylon,6
Decreasing,11.0,0.01091185750963827,12020,1765226236.9903245,34.39714285714286,10,nylon,11
Decreasing,16.0,0.01115152532195677,12040,1765226176.8404298,36.20525773195876,9,nylon,16
Decreasing,21.0,0.011064352040970695,12068,1765226116.5694618,37.87935185185185,8,nylon,21
Decreasing,26.0,0.010817965075058318,12042,1765226056.2944646,38.83102564102564,7,nylon,26
Increasing,1.0,0.003189860858947557,12046,1765225695.2017179,34.271,1,nylon,1
Increasing,6.0,0.00378530042090636,12034,1765225755.4022996,32.13712643678161,2,nylon,6
Increasing,11.0,0.005777019561891711,12026,1765225815.552745,34.093163265306124,3,nylon,11
Increasing,16.0,0.008157577672632803,12042,1765225875.72309,35.74421568627451,4,nylon,16
Increasing,21.0,0.009584878825076344,12028,1765225935.8985906,37.918118811881186,5,nylon,21
Increasing,26.0,0.01040770132999611,12044,1765225996.0790172,38.770535714285714,6,nylon,26
Decreasing,1.0,0.02565616583927488,12032,1765500978.8083315,28.85698113207547,12,teflon,1
Decreasing,6.0,0.03910269161135887,12022,1765500918.6726656,31.456770833333334,11,teflon,6
Decreasing,11.0,0.046694397390852,12038,1765500858.5220363,34.40354838709678,10,teflon,11
Decreasing,16.0,0.05046690358752548,12034,1765500798.3417842,37.266137931034486,9,teflon,16
Decreasing,21.0,0.053350895910681984,12032,1765500738.1759508,40.12283783783784,8,teflon,21
Decreasing,26.0,0.0551794099196409,12032,1765500678.0158842,42.99547619047619,7,teflon,26
Increasing,1.0,0.004893353139844978,12030,1765500317.007038,28.25326923076923,1,teflon,1
Increasing,6.0,0.013450504030635087,12026,1765500377.1472285,29.959767441860464,2,teflon,6
Increasing,11.0,0.029256134263906636,12042,1765500437.3184655,33.10927927927928,3,teflon,11
Increasing,16.0,0.04350447306481099,12038,1765500497.5183601,36.312462686567166,4,teflon,16
Increasing,21.0,0.05089618519649622,12028,1765500557.6848404,39.88794117647059,5,teflon,21
Increasing,26.0,0.05498670529345205,12036,1765500617.8447366,43.18783783783784,6,teflon,26
Decreasing,1.0,0.03343292698334978,12046,1765502237.2239695,27.963384615384616,12,teflon,1
Decreasing,6.0,0.044852467454063585,12038,1765502177.0145192,31.841862745098037,11,teflon,6
Decreasing,11.0,0.05146658671804688,12026,1765502116.8540466,35.113941605839415,10,teflon,11
Decreasing,16.0,0.05538564134627044,12038,1765502056.6950688,38.05871621621621,9,teflon,16
Decreasing,21.0,0.057377679172036095,12022,1765501996.544665,41.32739130434783,8,teflon,21
Decreasing,26.0,0.058321852944331926,12026,1765501936.4255264,43.843293413173654,7,teflon,26
Increasing,1.0,0.004654174684135339,12028,1765501575.5228558,28.065116279069766,1,teflon,1
Increasing,6.0,0.010880581202022895,12040,1765501635.6933675,29.504948453608247,2,teflon,6
Increasing,11.0,0.02618205447366798,12026,1765501695.8575408,32.050849056603774,3,teflon,11
Increasing,16.0,0.04581530980848167,12026,1765501755.9866796,35.56164285714286,4,teflon,16
Increasing,21.0,0.05615004999429096,12032,1765501816.131178,40.358216560509554,5,teflon,21
Increasing,26.0,0.058144922690774876,12030,1765501876.285595,44.0603550295858,6,teflon,26
Decreasing,1.0,0.03962887954573379,12014,1765503386.4260101,28.830000000000002,12,teflon,1
Decreasing,6.0,0.05326463620191131,12040,1765503326.290898,33.177542372881355,11,teflon,6
Decreasing,11.0,0.05822703353961329,12032,1765503266.1105545,36.75554744525547,10,teflon,11
Decreasing,16.0,0.05909385189478063,12038,1765503205.935742,39.718116883116885,9,teflon,16
Decreasing,21.0,0.059942072968894165,12034,1765503145.7549725,42.54852564102564,8,teflon,21
Decreasing,26.0,0.06131936104816803,12032,1765503085.5904162,45.386562500000004,7,teflon,26
Increasing,1.0,0.0046155136998084515,12030,1765502724.474427,27.3190243902439,1,teflon,1
Increasing,6.0,0.012203390041738116,12044,1765502784.6591966,28.604699999999998,2,teflon,6
Increasing,11.0,0.029179260333784724,12046,1765502844.8847718,31.80018018018018,3,teflon,11
Increasing,16.0,0.05212101105844972,12028,1765502905.0692239,36.8808552631579,4,teflon,16
Increasing,21.0,0.06241309311403782,12038,1765502965.2352927,42.55648484848485,5,teflon,21
Increasing,26.0,0.06164634317898491,12036,1765503025.4195406,45.165590062111804,6,teflon,26

File: Graphs/Dirty/500-Dirty-60mins-graphs/master_comparison_data.csv (part 1 of 2)
minute_bin,direction,motor_speed,voltage_std,sample_count,angle_mean,material,grouped_speed
1,Increasing,1.0,0.006895294374421617,12002,32.390967741935484,acetal,1
2,Increasing,1.0,0.007053022401862926,11998,31.720285714285716,acetal,1
3,Increasing,1.0,0.008057088157120522,12002,32.00731707317073,acetal,1
4,Increasing,1.0,0.009025845553132177,12000,32.03391304347826,acetal,1
5,Increasing,1.0,0.010017528837892304,12000,32.255405405405405,acetal,1
6,Increasing,6.0,0.014256613222730032,11908,32.46909090909091,acetal,6
7,Increasing,6.0,0.019556171644047413,12002,33.16459459459459,acetal,6
8,Increasing,6.0,0.02492007754480489,11998,33.449438202247194,acetal,6
9,Increasing,6.0,0.029140323212181154,12002,35.04869047619048,acetal,6
10,Increasing,6.0,0.03248685799537814,12000,36.248625,acetal,6
11,Increasing,11.0,0.03337552896408662,11800,38.71313131313131,acetal,11
12,Increasing,11.0,0.034028519205190656,12000,38.820754716981135,acetal,11
13,Increasing,11.0,0.033507273402811316,11998,38.996534653465346,acetal,11
14,Increasing,11.0,0.033856657210010896,11998,38.84173469387755,acetal,11
15,Increasing,11.0,0.03302725960981019,12002,39.05323529411765,acetal,11
16,Increasing,16.0,0.030496587827066875,11704,40.530300000000004,acetal,16
17,Increasing,16.0,0.028459318622791628,12002,39.731683168316835,acetal,16
18,Increasing,16.0,0.02704269705048352,12000,39.58774193548387,acetal,16
19,Increasing,16.0,0.025937740500936154,12000,39.40505263157895,acetal,16
20,Increasing,16.0,0.024489550103750684,12002,39.19063829787234,acetal,16
21,Increasing,21.0,0.02315732863928235,11614,40.394845360824746,acetal,21
22,Increasing,21.0,0.022190245597507395,12002,40.07813725490196,acetal,21
23,Increasing,21.0,0.022106444259478025,11998,40.022233009708735,acetal,21
24,Increasing,21.0,0.021881875876872642,12002,40.172924528301884,acetal,21
25,Increasing,21.0,0.02147629257806256,11998,40.08890909090909,acetal,21
26,Increasing,26.0,0.020791501330731595,11514,41.81080357142857,acetal,26
27,Increasing,26.0,0.019823230699486903,11998,41.8782905982906,acetal,26
28,Increasing,26.0,0.01904453576865339,12002,41.92813559322034,acetal,26
29,Increasing,26.0,0.01873955103985776,12000,41.63368852459017,acetal,26
30,Increasing,26.0,0.018695083481442862,11998,42.13318584070797,acetal,26
31,Decreasing,26.0,0.018428869150952338,11412,42.204181818181816,acetal,26
32,Decreasing,26.0,0.018066051526578975,11998,42.30451327433628,acetal,26
33,Decreasing,26.0,0.018127364519780365,12002,42.55445454545454,acetal,26
34,Decreasing,26.0,0.01807620336535018,11998,42.22796460176991,acetal,26
35,Decreasing,26.0,0.017813334019335575,12002,42.72930434782609,acetal,26
36,Decreasing,21.0,0.01846299685753592,11308,41.394660194174755,acetal,21
37,Decreasing,21.0,0.019266861622153988,12000,41.74805555555555,acetal,21
38,Decreasing,21.0,0.019982699705088817,11998,42.38742268041237,acetal,21
39,Decreasing,21.0,0.019810315271560904,12000,42.55690721649485,acetal,21
40,Decreasing,21.0,0.019884773925485898,12000,42.44676190476191,acetal,21
41,Decreasing,16.0,0.020861508296265926,11198,41.329690721649484,acetal,16
42,Decreasing,16.0,0.02092209881656324,11998,42.163000000000004,acetal,16
43,Decreasing,16.0,0.021078003352064938,11998,42.49770833333333,acetal,16
44,Decreasing,16.0,0.02097225924745603,12002,42.53125,acetal,16
45,Decreasing,16.0,0.0212488139568434,12002,42.48783505154639,acetal,16
46,Decreasing,11.0,0.021838265988684786,11094,41.127534246575344,acetal,11
47,Decreasing,11.0,0.0224830873242232,12000,41.45088888888889,acetal,11
48,Decreasing,11.0,0.0216584016087936,12000,41.73758620689655,acetal,11
49,Decreasing,11.0,0.02229691145106434,12002,41.99942528735632,acetal,11
50,Decreasing,11.0,0.02211097822973802,12000,42.24362637362638,acetal,11
51,Decreasing,6.0,0.022138104894925233,11002,39.82735294117647,acetal,6
52,Decreasing,6.0,0.02255910901415344,12000,40.901944444444446,acetal,6
53,Decreasing,6.0,0.023025201657203356,11996,41.149027777777775,acetal,6
54,Decreasing,6.0,0.02344572178693314,12000,40.8269014084507,acetal,6
55,Decreasing,6.0,0.02354862760491625,12004,41.64779411764706,acetal,6
56,Decreasing,1.0,0.021854277666380158,10890,40.159285714285716,acetal,1
57,Decreasing,1.0,0.021670525100185602,12002,40.667692307692306,acetal,1
58,Decreasing,1.0,0.02354854863808299,11998,41.9032,acetal,1
59,Decreasing,1.0,0.02426916552798623,12002,40.21714285714285,acetal,1
60,Decreasing,1.0,0.024245058646455864,11998,41.64884615384615,acetal,1
1,Increasing,1.0,0.006294587601004302,12004,32.46515151515151,acetal,1
2,Increasing,1.0,0.0071833130855180494,11998,33.424,acetal,1
3,Increasing,1.0,0.007854188736389706,12002,31.69588235294118,acetal,1
4,Increasing,1.0,0.008691328293283358,12000,31.464473684210528,acetal,1
5,Increasing,1.0,0.009626682367585961,12000,32.75333333333333,acetal,1
6,Increasing,6.0,0.013256495191050762,11906,30.916219512195124,acetal,6
7,Increasing,6.0,0.01856558744737013,12002,32.375783132530124,acetal,6
8,Increasing,6.0,0.023179864805047915,12002,33.119594594594595,acetal,6
9,Increasing,6.0,0.02817654389468028,11998,34.142891566265064,acetal,6
10,Increasing,6.0,0.03237655499985127,11998,35.79181818181818,acetal,6
11,Increasing,11.0,0.03409303440991588,11816,37.57111111111111,acetal,11
12,Increasing,11.0,0.035465902948151024,11998,38.52206521739131,acetal,11
13,Increasing,11.0,0.03510131842499499,12000,38.72627450980392,acetal,11
14,Increasing,11.0,0.036238817414933504,12000,38.780396039603964,acetal,11
15,Increasing,11.0,0.035512140628714245,12002,39.02326315789474,acetal,11
16,Increasing,16.0,0.03278726645981116,11732,40.05396226415095,acetal,16
17,Increasing,16.0,0.03063789307197572,11998,38.93557894736842,acetal,16
18,Increasing,16.0,0.028372525863576817,12000,38.36129032258064,acetal,16
19,Increasing,16.0,0.026675783319755363,11998,38.03777777777778,acetal,16
20,Increasing,16.0,0.02628058802349239,12000,37.92479166666667,acetal,16
21,Increasing,21.0,0.024043756762511692,11626,39.167227722772274,acetal,21
22,Increasing,21.0,0.023593696640512415,12000,39.49365591397849,acetal,21
23,Increasing,21.0,0.02272055404672358,12002,39.27070796460177,acetal,21
24,Increasing,21.0,0.02246267765828567,11998,39.20346153846154,acetal,21
25,Increasing,21.0,0.021858600423350392,11998,39.50666666666667,acetal,21
26,Increasing,26.0,0.02062535835372806,11528,41.05641509433963,acetal,26
27,Increasing,26.0,0.019763994926388875,11998,40.77972972972973,acetal,26
28,Increasing,26.0,0.018929223655116206,12002,40.948461538461544,acetal,26
29,Increasing,26.0,0.01845616895731093,11998,40.86227272727273,acetal,26
30,Increasing,26.0,0.01829794812884495,12002,40.94196261682243,acetal,26
31,Decreasing,26.0,0.01790039767740545,11426,41.15640776699029,acetal,26
32,Decreasing,26.0,0.017612148805402808,12000,41.10035714285714,acetal,26
33,Decreasing,26.0,0.017615667410972213,12000,41.5052427184466,acetal,26
34,Decreasing,26.0,0.017584135273358555,12002,41.477184466019416,acetal,26
35,Decreasing,26.0,0.017238535034202904,11996,41.67427083333333,acetal,26
36,Decreasing,21.0,0.017905290379249962,11332,40.08663265306122,acetal,21
37,Decreasing,21.0,0.018745997219184348,12000,40.675339805825246,acetal,21
38,Decreasing,21.0,0.019467300557999688,11998,41.01064814814814,acetal,21
39,Decreasing,21.0,0.019417207628566295,11998,41.69536842105263,acetal,21
40,Decreasing,21.0,0.019534315600527118,12002,41.8380612244898,acetal,21
41,Decreasing,16.0,0.020515456041442667,11234,40.66845238095238,acetal,16
42,Decreasing,16.0,0.021273099620603066,12002,40.97866666666667,acetal,16
43,Decreasing,16.0,0.021320545142047866,11998,41.487368421052636,acetal,16
44,Decreasing,16.0,0.022118800159677772,12002,41.74208791208792,acetal,16
45,Decreasing,16.0,0.02163280948378493,11998,42.315473684210524,acetal,16
46,Decreasing,11.0,0.02310969198704848,11128,40.74933333333333,acetal,11
47,Decreasing,11.0,0.02319637268003389,11998,41.263888888888886,acetal,11
48,Decreasing,11.0,0.022689026396123826,12002,41.975842696629215,acetal,11
49,Decreasing,11.0,0.022349497571555528,11998,42.12461538461539,acetal,11
50,Decreasing,11.0,0.023106644457975833,12002,42.63197802197802,acetal,11
51,Decreasing,6.0,0.024287169118058123,11040,40.957205882352945,acetal,6
52,Decreasing,6.0,0.023027802564234676,11998,41.364558823529414,acetal,6
53,Decreasing,6.0,0.023838386930370565,12000,41.57573333333333,acetal,6
54,Decreasing,6.0,0.02335953199903719,12002,42.91701492537314,acetal,6
55,Decreasing,6.0,0.0232713796457922,12000,42.94294871794872,acetal,6
56,Decreasing,1.0,0.023652664288526016,10934,43.315000000000005,acetal,1
57,Decreasing,1.0,0.02255832625088377,12000,41.80935483870967,acetal,1
58,Decreasing,1.0,0.023735482528948144,12000,41.551212121212124,acetal,1
59,Decreasing,1.0,0.02432544300382478,11998,43.97909090909091,acetal,1
60,Decreasing,1.0,0.02331052189885105,12002,41.89807692307692,acetal,1
1,Increasing,1.0,0.00734116774620322,11998,31.40888888888889,acetal,1
2,Increasing,1.0,0.008155380754318226,12002,32.5859375,acetal,1
3,Increasing,1.0,0.008899893480892292,12000,30.97918918918919,acetal,1
4,Increasing,1.0,0.009652648407019248,11998,31.262,acetal,1
5,Increasing,1.0,0.011099903713639721,12002,32.542121212121216,acetal,1
6,Increasing,6.0,0.014756200462672321,11912,31.552168674698795,acetal,6
7,Increasing,6.0,0.019632213949335075,11998,32.538266666666665,acetal,6
8,Increasing,6.0,0.02453979584354436,12002,33.072738095238094,acetal,6
9,Increasing,6.0,0.02847012153377242,12000,34.552727272727275,acetal,6
10,Increasing,6.0,0.03190628837551712,12000,35.17943820224719,acetal,6
11,Increasing,11.0,0.03387737624342311,11800,37.69472727272727,acetal,11
12,Increasing,11.0,0.03424824222506245,12002,37.989705882352936,acetal,11
13,Increasing,11.0,0.0356307909709025,12002,38.38134615384615,acetal,11
14,Increasing,11.0,0.03477417240649545,11998,38.43009345794393,acetal,11
15,Increasing,11.0,0.03502997415449055,12000,38.71380952380952,acetal,11
16,Increasing,16.0,0.03241490128620098,11710,39.795773195876286,acetal,16
17,Increasing,16.0,0.031918002895817865,12004,38.47960784313725,acetal,16
18,Increasing,16.0,0.02988069042898768,11998,38.17125,acetal,16
19,Increasing,16.0,0.028303989888854044,11996,38.31371134020618,acetal,16
20,Increasing,16.0,0.0273138047993624,12004,38.124,acetal,16
21,Increasing,21.0,0.025969940157266336,11606,39.38754716981132,acetal,21
22,Increasing,21.0,0.02475199446970302,11998,39.154907407407414,acetal,21
23,Increasing,21.0,0.023439049390291816,11998,39.407128712871284,acetal,21
24,Increasing,21.0,0.022807963840155075,12002,39.2648623853211,acetal,21
25,Increasing,21.0,0.02236380236682644,11998,39.10371681415929,acetal,21
26,Increasing,26.0,0.021228767134040857,11498,40.835818181818176,acetal,26
27,Increasing,26.0,0.02042172703366193,12002,40.91789473684211,acetal,26
28,Increasing,26.0,0.01956457455536255,11998,40.98614678899082,acetal,26
29,Increasing,26.0,0.01895774406838253,12002,41.049642857142864,acetal,26
30,Increasing,26.0,0.0185253131065385,11998,41.06107142857143,acetal,26
31,Decreasing,26.0,0.018316911868999176,11392,41.01637254901961,acetal,26
32,Decreasing,26.0,0.018362675380589444,11998,41.34140186915888,acetal,26
33,Decreasing,26.0,0.018241279066058956,12000,41.29533333333333,acetal,26
34,Decreasing,26.0,0.018239793337213248,12000,41.66555555555556,acetal,26
35,Decreasing,26.0,0.01805944411216453,11996,41.595982142857146,acetal,26
36,Decreasing,21.0,0.018683301962047896,11286,40.360505050505054,acetal,21
37,Decreasing,21.0,0.019102808749199493,11998,40.71921568627451,acetal,21
38,Decreasing,21.0,0.01951820587624586,12002,41.26549019607843,acetal,21
39,Decreasing,21.0,0.01983073951171845,12000,41.4,acetal,21
40,Decreasing,21.0,0.01987943437879047,11998,41.38071428571429,acetal,21
41,Decreasing,16.0,0.020711532429408985,11174,40.853809523809524,acetal,16
42,Decreasing,16.0,0.0207541013250457,11998,40.88913978494624,acetal,16
43,Decreasing,16.0,0.020927860479301338,12002,41.66954545454546,acetal,16
44,Decreasing,16.0,0.021175765023584814,11998,41.97217391304348,acetal,16
45,Decreasing,16.0,0.02081671926770027,12002,41.82396039603961,acetal,16
46,Decreasing,11.0,0.021520605823070298,11074,40.48716049382716,acetal,11
47,Decreasing,11.0,0.021135929053634567,12002,41.05320987654321,acetal,11
48,Decreasing,11.0,0.021509842878409378,12002,41.42,acetal,11
49,Decreasing,11.0,0.021548778704794345,11998,42.285375,acetal,11
50,Decreasing,11.0,0.021581963420746694,12000,42.21884210526316,acetal,11
51,Decreasing,6.0,0.021648850054634305,10980,40.55123076923077,acetal,6
52,Decreasing,6.0,0.021480501045208017,12002,40.998714285714286,acetal,6
53,Decreasing,6.0,0.021254571150267236,11996,41.53289855072464,acetal,6
54,Decreasing,6.0,0.02125842651316111,12002,42.1,acetal,6
55,Decreasing,6.0,0.02125058538640764,12000,41.79493333333333,acetal,6
56,Decreasing,1.0,0.02087197606658679,10868,41.5788,acetal,1
57,Decreasing,1.0,0.019500965350259167,11998,41.49961538461538,acetal,1
58,Decreasing,1.0,0.02013214590666327,11998,39.84090909090909,acetal,1
59,Decreasing,1.0,0.023677310790222904,12002,42.08560000000001,acetal,1
60,Decreasing,1.0,0.02036860996704018,11998,41.06892857142857,acetal,1
1,Increasing,1.0,0.002638547479464072,11998,29.981333333333335,acrylic,1
2,Increasing,1.0,0.0028079163932646103,12002,29.50772727272727,acrylic,1
3,Increasing,1.0,0.0030314286865495686,11998,29.140833333333333,acrylic,1
4,Increasing,1.0,0.003329258871204329,12000,30.28470588235294,acrylic,1
5,Increasing,1.0,0.0037826827120554752,12000,29.464871794871797,acrylic,1
6,Increasing,6.0,0.005827363809315985,11888,29.238666666666667,acrylic,6
7,Increasing,6.0,0.008596752730850584,12004,29.354044943820227,acrylic,6
8,Increasing,6.0,0.011614414338585023,12000,29.350930232558138,acrylic,6
9,Increasing,6.0,0.014049628957220884,12000,29.43284090909091,acrylic,6
10,Increasing,6.0,0.01617990413161969,12000,29.996249999999996,acrylic,6
11,Increasing,11.0,0.018690645394649836,11800,31.92478260869565,acrylic,11
12,Increasing,11.0,0.022935694788667013,11998,32.71159574468085,acrylic,11
13,Increasing,11.0,0.02696038704104083,12000,33.89878787878788,acrylic,11
14,Increasing,11.0,0.03024055777172481,12002,34.66642857142857,acrylic,11
15,Increasing,11.0,0.03286924530525457,12000,35.96059829059829,acrylic,11
16,Increasing,16.0,0.03551780201603861,11698,39.909708029197084,acrylic,16
17,Increasing,16.0,0.03841162415127164,12002,42.55854304635762,acrylic,16
18,Increasing,16.0,0.04046279718422107,11998,44.12789808917197,acrylic,16
19,Increasing,16.0,0.04181183829293646,12000,45.44037974683544,acrylic,16
20,Increasing,16.0,0.04299941824575561,11998,46.82266233766234,acrylic,16
21,Increasing,21.0,0.04420720796647963,11600,50.53426829268293,acrylic,21
22,Increasing,21.0,0.04535633298823921,12000,51.94520958083832,acrylic,21
23,Increasing,21.0,0.0458234691029833,12002,52.79104938271605,acrylic,21
24,Increasing,21.0,0.04638688268272693,11998,53.53363636363637,acrylic,21
25,Increasing,21.0,0.04705812171709873,12000,54.095933333333335,acrylic,21
26,Increasing,26.0,0.04779965561564067,11512,57.56,acrylic,26
27,Increasing,26.0,0.04856683303377371,12000,57.940314465408804,acrylic,26
28,Increasing,26.0,0.049384217571303686,12000,58.57427672955974,acrylic,26
29,Increasing,26.0,0.05004280772859274,12002,58.89018987341772,acrylic,26
30,Increasing,26.0,0.049636574487278484,11998,59.3736875,acrylic,26
31,Decreasing,26.0,0.05031463027313429,11416,60.105732484076434,acrylic,26
32,Decreasing,26.0,0.04971654072656178,12002,60.32677419354838,acrylic,26
33,Decreasing,26.0,0.04956661740856845,11998,60.279748427672956,acrylic,26
34,Decreasing,26.0,0.04937325088653303,12002,59.941172839506166,acrylic,26
35,Decreasing,26.0,0.049406662259123386,12000,60.93772727272727,acrylic,26
36,Decreasing,21.0,0.04766205678398322,11328,57.47185430463576,acrylic,21
37,Decreasing,21.0,0.047887716104379474,11998,58.18645962732919,acrylic,21
38,Decreasing,21.0,0.04764498020043981,12002,58.15378378378379,acrylic,21
39,Decreasing,21.0,0.0467821309370073,12000,58.41438709677419,acrylic,21
40,Decreasing,21.0,0.04649520388373854,12000,58.57746666666667,acrylic,21
41,Decreasing,16.0,0.04537566343955118,11242,54.81695945945946,acrylic,16
42,Decreasing,16.0,0.04532182523831563,12002,54.547986577181206,acrylic,16
43,Decreasing,16.0,0.044969274390904805,11998,55.39326530612245,acrylic,16
44,Decreasing,16.0,0.04495688160489733,12002,55.33292993630574,acrylic,16
45,Decreasing,16.0,0.04428093174377328,11998,55.52107382550335,acrylic,16
46,Decreasing,11.0,0.042283035263354626,11158,51.22742424242425,acrylic,11
47,Decreasing,11.0,0.04172558885554853,11998,50.967894736842105,acrylic,11
48,Decreasing,11.0,0.04170629351288668,12000,51.77856115107914,acrylic,11
49,Decreasing,11.0,0.04126922280510716,12000,51.95746575342466,acrylic,11
50,Decreasing,11.0,0.04029261337281528,12002,52.073795620437956,acrylic,11
51,Decreasing,6.0,0.03922307458622623,11086,46.49848214285714,acrylic,6
52,Decreasing,6.0,0.03804346930170021,12002,46.76555555555556,acrylic,6
53,Decreasing,6.0,0.0377927747582791,11998,46.51,acrylic,6
54,Decreasing,6.0,0.036787655828773975,12000,47.52928571428571,acrylic,6
55,Decreasing,6.0,0.03588996746655334,12000,47.23122641509434,acrylic,6
56,Decreasing,1.0,0.03489991993029334,10988,40.93020408163265,acrylic,1
57,Decreasing,1.0,0.03451315492007909,12002,42.48294117647059,acrylic,1
58,Decreasing,1.0,0.03396729673212889,12002,38.78521739130434,acrylic,1
59,Decreasing,1.0,0.03451584613581377,12000,41.043584905660374,acrylic,1
60,Decreasing,1.0,0.032714241060087516,12000,39.90375,acrylic,1
1,Increasing,1.0,0.0032615617306167755,12002,30.548095238095236,acrylic,1
2,Increasing,1.0,0.003600118109606122,11996,30.443684210526314,acrylic,1
3,Increasing,1.0,0.0038106177798615665,12000,30.564999999999998,acrylic,1
4,Increasing,1.0,0.004199933418406385,12002,30.64486486486486,acrylic,1
5,Increasing,1.0,0.004518950073285954,11998,30.501395348837207,acrylic,1
6,Increasing,6.0,0.007716563144266575,11912,30.821707317073173,acrylic,6
7,Increasing,6.0,0.011068031058623752,12002,30.789285714285718,acrylic,6
8,Increasing,6.0,0.014057053632332995,11996,30.84642857142857,acrylic,6
9,Increasing,6.0,0.016680074393509894,12000,30.985051546391755,acrylic,6
10,Increasing,6.0,0.019323111040810897,12000,31.61694117647059,acrylic,6
11,Increasing,11.0,0.023636421454327677,11806,34.93594339622641,acrylic,11
12,Increasing,11.0,0.02889978636103849,12002,36.99336633663366,acrylic,11
13,Increasing,11.0,0.03254751678595414,11998,39.689910714285716,acrylic,11
14,Increasing,11.0,0.03651185898554042,12000,41.818130081300815,acrylic,11
15,Increasing,11.0,0.03901093606441332,12000,43.67263565891473,acrylic,11
16,Increasing,16.0,0.04179890562149013,11712,48.21248366013072,acrylic,16
17,Increasing,16.0,0.044924205935719115,11998,49.637959183673466,acrylic,16
18,Increasing,16.0,0.04657627836568046,12004,50.277248322147656,acrylic,16
19,Increasing,16.0,0.04677774686551469,11998,50.6550641025641,acrylic,16
20,Increasing,16.0,0.04682439058863212,11998,51.32993670886076,acrylic,16
21,Increasing,21.0,0.04955164600213268,11624,54.955244755244756,acrylic,21
22,Increasing,21.0,0.05151804280068726,12002,55.96111111111111,acrylic,21
23,Increasing,21.0,0.0529718842699228,11998,56.018975903614454,acrylic,21
24,Increasing,21.0,0.05297128312491182,11998,56.98136363636363,acrylic,21
25,Increasing,21.0,0.05362707969192344,12002,57.527012195121955,acrylic,21
26,Increasing,26.0,0.054519157307088034,11520,61.48113333333333,acrylic,26
27,Increasing,26.0,0.0554555294926719,12000,62.06832298136646,acrylic,26
28,Increasing,26.0,0.05629269507446236,11998,62.874210526315785,acrylic,26
29,Increasing,26.0,0.056553670310860886,12002,62.615808383233535,acrylic,26
30,Increasing,26.0,0.055881873051042405,11998,63.0275,acrylic,26
31,Decreasing,26.0,0.05531278884607873,11418,63.478947368421046,acrylic,26
32,Decreasing,26.0,0.05611589408119599,12002,63.22683229813665,acrylic,26
33,Decreasing,26.0,0.056135171498986045,12002,63.70337662337662,acrylic,26
34,Decreasing,26.0,0.055036798276694915,11998,63.37576923076924,acrylic,26
35,Decreasing,26.0,0.0558070866083631,12000,64.19069620253164,acrylic,26
36,Decreasing,21.0,0.054506214255647965,11324,59.98326086956522,acrylic,21
37,Decreasing,21.0,0.05350723228750098,12002,60.14443037974684,acrylic,21
38,Decreasing,21.0,0.052906180368265804,11998,60.92854166666666,acrylic,21
39,Decreasing,21.0,0.052739089865982434,12002,60.72607843137255,acrylic,21
40,Decreasing,21.0,0.05240839157533748,11998,61.36486111111112,acrylic,21
41,Decreasing,16.0,0.04968555734337456,11246,56.67839416058394,acrylic,16
42,Decreasing,16.0,0.0490101739644372,11998,56.87655172413793,acrylic,16
43,Decreasing,16.0,0.04926994733003798,12002,57.260625000000005,acrylic,16
44,Decreasing,16.0,0.04843303718237481,11998,57.379383561643834,acrylic,16
45,Decreasing,16.0,0.04766224388408567,12000,57.318400000000004,acrylic,16
46,Decreasing,11.0,0.045778571605411114,11168,52.27765625,acrylic,11
47,Decreasing,11.0,0.04561011477822637,12000,52.43723880597015,acrylic,11
48,Decreasing,11.0,0.04468055080680731,12000,52.884093959731544,acrylic,11
49,Decreasing,11.0,0.04372496696938872,12000,53.14963768115942,acrylic,11
50,Decreasing,11.0,0.04431729553787507,12000,53.28251798561151,acrylic,11
51,Decreasing,6.0,0.04168966371402607,11070,46.61581818181818,acrylic,6
52,Decreasing,6.0,0.040871597664810834,11998,46.82254098360656,acrylic,6
53,Decreasing,6.0,0.04107981576030218,11998,47.9675968992248,acrylic,6
54,Decreasing,6.0,0.0389327831293326,12002,47.976016949152545,acrylic,6
55,Decreasing,6.0,0.038010668847373384,12000,47.733879310344825,acrylic,6
56,Decreasing,1.0,0.038643783113261776,10982,40.550289855072464,acrylic,1
57,Decreasing,1.0,0.03345278695075637,11998,40.94581818181818,acrylic,1
58,Decreasing,1.0,0.037851487826898074,12002,40.536,acrylic,1
59,Decreasing,1.0,0.03811572455714853,11998,41.217894736842105,acrylic,1
60,Decreasing,1.0,0.03301284161264579,12002,39.9706779661017,acrylic,1
1,Increasing,1.0,0.002582443363223335,12002,31.269375,acrylic,1
2,Increasing,1.0,0.002528030245457259,11998,31.960869565217394,acrylic,1
3,Increasing,1.0,0.002691190680977163,12002,32.89681818181818,acrylic,1
4,Increasing,1.0,0.0027754820219122096,11998,32.95621621621622,acrylic,1
5,Increasing,1.0,0.003095954819391009,12000,32.49071428571428,acrylic,1
6,Increasing,6.0,0.00537677012391914,11902,31.838315789473683,acrylic,6
7,Increasing,6.0,0.007964306768816942,12002,32.39943820224719,acrylic,6
8,Increasing,6.0,0.010394636270305636,11998,32.21633663366337,acrylic,6
9,Increasing,6.0,0.013205547339908143,12000,32.343333333333334,acrylic,6
10,Increasing,6.0,0.015015350961812958,12000,32.53439024390244,acrylic,6
11,Increasing,11.0,0.018551943143809903,11796,35.6483,acrylic,11
12,Increasing,11.0,0.022952269487969346,12002,36.00201834862385,acrylic,11
13,Increasing,11.0,0.025437138101353427,12000,37.25489583333333,acrylic,11
14,Increasing,11.0,0.027842884634925916,12000,37.57205357142857,acrylic,11
15,Increasing,11.0,0.03000446353265348,11998,38.78582608695652,acrylic,11
16,Increasing,16.0,0.033074487739936216,11708,43.28076335877862,acrylic,16
17,Increasing,16.0,0.03576258930376633,11998,44.78579710144927,acrylic,16
18,Increasing,16.0,0.03810813059900608,12002,46.76908450704225,acrylic,16
19,Increasing,16.0,0.03915615610726311,11998,48.60788732394366,acrylic,16
20,Increasing,16.0,0.038959286906294126,12002,49.38256756756757,acrylic,16
21,Increasing,21.0,0.04120839239929905,11590,53.95701298701298,acrylic,21
22,Increasing,21.0,0.04417802383255426,12004,55.79103896103896,acrylic,21
23,Increasing,21.0,0.04640737508084723,11998,57.061775147929,acrylic,21
24,Increasing,21.0,0.04716894013198606,12002,57.962774193548384,acrylic,21
25,Increasing,21.0,0.04726062682514056,11998,59.13446540880503,acrylic,21
26,Increasing,26.0,0.049457596348721905,11510,62.44274509803921,acrylic,26
27,Increasing,26.0,0.05000364053441421,11998,63.57208588957055,acrylic,26
28,Increasing,26.0,0.05066938147997003,11996,64.80190476190475,acrylic,26
29,Increasing,26.0,0.0516785863631671,12002,65.20618181818182,acrylic,26
30,Increasing,26.0,0.05263349263608552,11998,65.49961783439491,acrylic,26
31,Decreasing,26.0,0.05298438493191349,11410,65.68331288343558,acrylic,26
32,Decreasing,26.0,0.05294772678632023,12002,66.61535483870968,acrylic,26
33,Decreasing,26.0,0.05223856024608938,11998,66.90006289308177,acrylic,26
34,Decreasing,26.0,0.05338198960732625,12000,67.20256410256411,acrylic,26
35,Decreasing,26.0,0.05316897192170463,12000,67.1829696969697,acrylic,26
36,Decreasing,21.0,0.05203651378418949,11314,63.8828275862069,acrylic,21
37,Decreasing,21.0,0.05133293075703161,12002,64.19369426751592,acrylic,21
38,Decreasing,21.0,0.05144271653015063,12002,64.21602409638554,acrylic,21
39,Decreasing,21.0,0.05070462428280098,11998,64.07499999999999,acrylic,21
40,Decreasing,21.0,0.05016328890307494,12002,64.07425675675675,acrylic,21
41,Decreasing,16.0,0.04908552478017542,11220,60.03331034482758,acrylic,16
42,Decreasing,16.0,0.047758953529652697,12000,60.40035211267606,acrylic,16
43,Decreasing,16.0,0.047353002590471795,12000,60.826037735849056,acrylic,16
44,Decreasing,16.0,0.04661219508686019,11998,60.426068965517246,acrylic,16
45,Decreasing,16.0,0.046301392435803036,12002,60.89514084507043,acrylic,16
46,Decreasing,11.0,0.0456658867250923,11140,54.818130081300815,acrylic,11
47,Decreasing,11.0,0.04442605947884228,12000,55.1472027972028,acrylic,11
48,Decreasing,11.0,0.04323879499949661,11998,55.14302631578947,acrylic,11
49,Decreasing,11.0,0.04402841286325655,12002,55.28373333333333,acrylic,11
50,Decreasing,11.0,0.0438836227193348,12000,55.65977099236641,acrylic,11
51,Decreasing,6.0,0.04252086609361316,11048,48.911171171171176,acrylic,6
52,Decreasing,6.0,0.04214599913451227,11996,49.32478260869566,acrylic,6
53,Decreasing,6.0,0.0405209227127737,12002,49.24341463414635,acrylic,6
54,Decreasing,6.0,0.03956334918975544,12002,49.89,acrylic,6
55,Decreasing,6.0,0.0399409260797866,11998,49.675609756097565,acrylic,6
56,Decreasing,1.0,0.03465756382956999,10942,42.58145454545455,acrylic,1
57,Decreasing,1.0,0.037305103894669185,12000,42.9509375,acrylic,1
58,Decreasing,1.0,0.035947408552901676,11998,42.47577777777778,acrylic,1
59,Decreasing,1.0,0.03614287046116824,12000,41.482622950819675,acrylic,1
60,Decreasing,1.0,0.03612003677041806,12002,42.4689552238806,acrylic,1
1,Increasing,1.0,0.0033102956991222766,12002,36.3048,nylon,1
2,Increasing,1.0,0.003520113144939491,12002,35.70321428571429,nylon,1
3,Increasing,1.0,0.003518665941884721,11996,35.042,nylon,1
4,Increasing,1.0,0.0036240641058075626,12004,36.37466666666667,nylon,1
5,Increasing,1.0,0.0037974462866980124,11996,35.68628571428572,nylon,1
6,Increasing,6.0,0.004966880925047513,11890,33.23373493975904,nylon,6
7,Increasing,6.0,0.0066916128794864025,11998,33.15117647058823,nylon,6
8,Increasing,6.0,0.008026242308924209,12002,33.60770114942529,nylon,6
9,Increasing,6.0,0.008986749219993874,11998,34.032168674698795,nylon,6
10,Increasing,6.0,0.00951661880747178,12002,33.39506329113924,nylon,6
11,Increasing,11.0,0.010195060213792772,11804,35.6759793814433,nylon,11
12,Increasing,11.0,0.010970002767114084,12002,36.354124999999996,nylon,11
13,Increasing,11.0,0.010961470374108103,11998,35.50868131868132,nylon,11
14,Increasing,11.0,0.011283950370537725,12002,35.42666666666667,nylon,11
15,Increasing,11.0,0.010956563836148528,11998,35.880752688172045,nylon,11
16,Increasing,16.0,0.010932354283075827,11708,37.800674157303376,nylon,16
17,Increasing,16.0,0.011006888335775025,11998,37.491682242990656,nylon,16
18,Increasing,16.0,0.01108315822345752,12000,37.31474747474747,nylon,16
19,Increasing,16.0,0.01081960419808307,12000,37.26700934579439,nylon,16
20,Increasing,16.0,0.01072519309491837,12000,37.49261682242991,nylon,16
21,Increasing,21.0,0.01049710881127072,11596,38.774479166666666,nylon,21
22,Increasing,21.0,0.01056628274994211,12002,39.11090909090909,nylon,21
23,Increasing,21.0,0.010520913798142333,11998,38.774324324324326,nylon,21
24,Increasing,21.0,0.01053813798907398,12002,39.242803738317754,nylon,21
25,Increasing,21.0,0.010520562474693004,11998,38.95264705882353,nylon,21
26,Increasing,26.0,0.010187549065898274,11522,40.79383177570093,nylon,26
27,Increasing,26.0,0.010097461884880239,11998,40.4263963963964,nylon,26
28,Increasing,26.0,0.010122862775313986,12000,40.52216216216216,nylon,26
29,Increasing,26.0,0.009932038410461993,11998,40.39878260869565,nylon,26
30,Increasing,26.0,0.009879873687561788,12000,40.548434782608695,nylon,26
31,Decreasing,26.0,0.009892540263722677,11422,40.4508,nylon,26
32,Decreasing,26.0,0.009773743292225804,12000,40.42419642857143,nylon,26
33,Decreasing,26.0,0.00967977936924947,12000,40.480000000000004,nylon,26
34,Decreasing,26.0,0.009742359321983087,12002,40.50118181818182,nylon,26
35,Decreasing,26.0,0.009638369189783048,11998,40.28544642857143,nylon,26
36,Decreasing,21.0,0.009751006983807172,11332,38.81420560747664,nylon,21
37,Decreasing,21.0,0.009572772174126458,11998,39.03898148148148,nylon,21
38,Decreasing,21.0,0.009613906990673484,12002,38.9428,nylon,21
39,Decreasing,21.0,0.00964887545603503,11998,39.1423,nylon,21
40,Decreasing,21.0,0.009600778572079565,12000,38.95436363636363,nylon,21
41,Decreasing,16.0,0.009434894337353252,11232,37.6880412371134,nylon,16
42,Decreasing,16.0,0.009368272715713569,12000,37.37488888888889,nylon,16
43,Decreasing,16.0,0.009244955347028704,12002,37.5652,nylon,16
44,Decreasing,16.0,0.009270240989372604,12000,37.571938775510205,nylon,16
45,Decreasing,16.0,0.009143304386567559,12000,37.44910891089109,nylon,16
46,Decreasing,11.0,0.009007285931739425,11142,35.314301075268816,nylon,11
47,Decreasing,11.0,0.008714190281580205,12000,35.24797752808989,nylon,11
48,Decreasing,11.0,0.00844970623376981,12002,35.710786516853936,nylon,11
49,Decreasing,11.0,0.008574315087860338,11998,35.59221052631579,nylon,11
50,Decreasing,11.0,0.008395374686977559,12000,35.582921348314606,nylon,11
51,Decreasing,6.0,0.008071014291283232,11040,33.93710526315789,nylon,6
52,Decreasing,6.0,0.0072850411299185186,11998,33.60988636363636,nylon,6
53,Decreasing,6.0,0.006940297232958415,12002,33.619375000000005,nylon,6
54,Decreasing,6.0,0.006676024961081381,12000,33.67573170731707,nylon,6
55,Decreasing,6.0,0.006601614965421672,12000,33.58578313253012,nylon,6
56,Decreasing,1.0,0.004977720260438482,10954,35.532399999999996,nylon,1
57,Decreasing,1.0,0.004210553970188008,11998,37.87227272727272,nylon,1
58,Decreasing,1.0,0.0035260649101953707,12002,35.87740740740741,nylon,1
59,Decreasing,1.0,0.003236309622612686,11998,36.037600000000005,nylon,1
60,Decreasing,1.0,0.003118490451706003,12002,35.410624999999996,nylon,1
1,Increasing,1.0,0.003221345602384061,12000,35.07678571428571,nylon,1
2,Increasing,1.0,0.002988564812466789,11998,34.455625,nylon,1
3,Increasing,1.0,0.0029866703947474165,11996,35.1984375,nylon,1
4,Increasing,1.0,0.0029544505577695605,12002,34.346333333333334,nylon,1
5,Increasing,1.0,0.0029339367632292284,11998,34.7709375,nylon,1
6,Increasing,6.0,0.00378415604607337,11912,33.55705882352941,nylon,6
7,Increasing,6.0,0.00535763871810718,12000,33.81588235294117,nylon,6
8,Increasing,6.0,0.00675777006346973,12000,33.48382716049383,nylon,6
9,Increasing,6.0,0.007668966236319125,12000,32.81240506329114,nylon,6
10,Increasing,6.0,0.008123162145514173,12000,33.282558139534885,nylon,6
11,Increasing,11.0,0.009040282458936932,11804,35.16579545454545,nylon,11
12,Increasing,11.0,0.009895877817904408,11998,35.008488372093026,nylon,11
13,Increasing,11.0,0.010401174088313755,12000,35.09168674698795,nylon,11
14,Increasing,11.0,0.0102927887492019,12000,35.10597826086956,nylon,11
15,Increasing,11.0,0.010701680814928853,12000,35.538271604938274,nylon,11
16,Increasing,16.0,0.010753232660265132,11710,36.84451612903226,nylon,16
17,Increasing,16.0,0.011001154027308236,12000,36.92680412371134,nylon,16
18,Increasing,16.0,0.010970137456397036,11998,36.984489795918364,nylon,16
19,Increasing,16.0,0.01099905976994424,12002,37.04896907216495,nylon,16
20,Increasing,16.0,0.011099862803430543,11996,37.108526315789476,nylon,16
21,Increasing,21.0,0.011098466677795127,11580,39.12351063829787,nylon,21
22,Increasing,21.0,0.011143781679644632,11996,38.64019230769231,nylon,21
23,Increasing,21.0,0.011151684495534636,12000,38.52135416666667,nylon,21
24,Increasing,21.0,0.01095785229523559,12002,38.79959183673469,nylon,21
25,Increasing,21.0,0.011083304947787653,11998,38.72923076923077,nylon,21
26,Increasing,26.0,0.010799357384100067,11492,40.32908256880734,nylon,26
27,Increasing,26.0,0.010787543686758131,12000,40.45148148148149,nylon,26
28,Increasing,26.0,0.010513772232396567,12000,40.32660377358491,nylon,26
29,Increasing,26.0,0.01045683762145905,11998,40.28972972972973,nylon,26
30,Increasing,26.0,0.010588440698225387,12002,40.23171171171171,nylon,26
31,Decreasing,26.0,0.010482265087998219,11382,40.14,nylon,26
32,Decreasing,26.0,0.010377343549296618,11998,40.4314,nylon,26
33,Decreasing,26.0,0.01021393966058973,11998,40.35780952380952,nylon,26
34,Decreasing,26.0,0.009971458162489337,12002,40.50611111111111,nylon,26
35,Decreasing,26.0,0.009802529686648043,12002,40.31648648648649,nylon,26
36,Decreasing,21.0,0.009534041908128385,11272,39.335108695652174,nylon,21
37,Decreasing,21.0,0.009414355468715578,12002,39.07107843137255,nylon,21
38,Decreasing,21.0,0.00929935745891467,11998,39.028679245283016,nylon,21
39,Decreasing,21.0,0.009139126981670206,12000,39.47806122448979,nylon,21
40,Decreasing,21.0,0.009011882310190884,12000,38.93293577981651,nylon,21
41,Decreasing,16.0,0.00876977167531842,11176,37.87597701149425,nylon,16
42,Decreasing,16.0,0.008355204216152632,11998,37.487802197802196,nylon,16
43,Decreasing,16.0,0.008254049675222343,12002,37.334421052631576,nylon,16
44,Decreasing,16.0,0.00818590396101104,11998,37.8025,nylon,16
45,Decreasing,16.0,0.008159676279460485,11996,37.3321052631579,nylon,16
46,Decreasing,11.0,0.007865610327268605,11060,36.07012658227848,nylon,11
47,Decreasing,11.0,0.007267067646732554,11998,35.63085106382979,nylon,11
48,Decreasing,11.0,0.007077068340832399,12004,35.680625,nylon,11
49,Decreasing,11.0,0.006983363172337997,12000,35.75555555555555,nylon,11
50,Decreasing,11.0,0.006848173903636054,11998,35.751999999999995,nylon,11
51,Decreasing,6.0,0.006038273809772598,10952,33.858513513513515,nylon,6
52,Decreasing,6.0,0.004916176059699501,12000,33.936235294117644,nylon,6
53,Decreasing,6.0,0.004608136166897702,11998,33.37560975609756,nylon,6
54,Decreasing,6.0,0.004348689547272544,12002,33.5462962962963,nylon,6
55,Decreasing,6.0,0.00423521990372225,11998,33.33863636363636,nylon,6
56,Decreasing,1.0,0.004283046109791873,10860,37.94571428571429,nylon,1
57,Decreasing,1.0,0.004744581959180086,11998,37.18692307692308,nylon,1
58,Decreasing,1.0,0.005289224997175723,12002,36.56923076923077,nylon,1
59,Decreasing,1.0,0.005381728852209432,11998,34.601875,nylon,1
60,Decreasing,1.0,0.00545849486096492,12002,35.336451612903225,nylon,1
1,Increasing,1.0,0.003658142960231757,12000,37.0492,nylon,1
2,Increasing,1.0,0.002997009902941822,11998,35.72909090909091,nylon,1
3,Increasing,1.0,0.0030063330507020965,12002,34.762058823529415,nylon,1
4,Increasing,1.0,0.0029619225800525555,11998,34.53363636363636,nylon,1
5,Increasing,1.0,0.002952091190309097,12002,35.518181818181816,nylon,1
6,Increasing,6.0,0.003385029709663122,11902,33.337701149425286,nylon,6
7,Increasing,6.0,0.004958162656921923,12002,33.77011235955056,nylon,6
8,Increasing,6.0,0.006163376497268671,11998,33.4359756097561,nylon,6
9,Increasing,6.0,0.007182478021683124,12002,33.245432098765434,nylon,6
10,Increasing,6.0,0.0076903115615648086,11998,33.60948717948718,nylon,6
11,Increasing,11.0,0.00881096854216548,11810,35.543146067415734,nylon,11
12,Increasing,11.0,0.009823140523998696,11996,36.00880952380952,nylon,11
13,Increasing,11.0,0.010182132059574408,12002,35.69111111111111,nylon,11
14,Increasing,11.0,0.010419358537412791,11998,35.88450549450549,nylon,11
15,Increasing,11.0,0.010646243138299316,12002,35.622021276595746,nylon,11
16,Increasing,16.0,0.010722054458263785,11702,38.022441860465115,nylon,16
17,Increasing,16.0,0.011102483528117444,12002,37.448125,nylon,16
18,Increasing,16.0,0.011249785879805733,11998,37.41893617021277,nylon,16
19,Increasing,16.0,0.011373946985951492,12000,37.788695652173914,nylon,16
20,Increasing,16.0,0.011400828463931112,12000,37.923814432989694,nylon,16
21,Increasing,21.0,0.011376616167859337,11614,39.35443298969072,nylon,21
22,Increasing,21.0,0.011556341910119085,12002,39.25805825242718,nylon,21
23,Increasing,21.0,0.011649076974155055,12000,39.41264705882353,nylon,21
24,Increasing,21.0,0.011590326831481928,12000,40.00543689320388,nylon,21
25,Increasing,21.0,0.011487746402606266,11998,39.7769696969697,nylon,21
26,Increasing,26.0,0.011139286021427594,11518,41.18841121495327,nylon,26
27,Increasing,26.0,0.011027186840634093,12002,41.20921568627451,nylon,26
28,Increasing,26.0,0.010958322267525243,11994,41.39607476635514,nylon,26
29,Increasing,26.0,0.010630176678562099,12000,41.48317307692308,nylon,26
30,Increasing,26.0,0.010473059434952352,11998,41.29542056074766,nylon,26
31,Decreasing,26.0,0.010171438234992908,11414,41.27538461538462,nylon,26
32,Decreasing,26.0,0.009824747170284833,12000,41.739801980198024,nylon,26
33,Decreasing,26.0,0.009658682556876115,12002,41.26543103448276,nylon,26
34,Decreasing,26.0,0.009303173040747273,11994,41.39895652173913,nylon,26
35,Decreasing,26.0,0.009218327913762387,12000,41.55027777777778,nylon,26
36,Decreasing,21.0,0.008863841072502607,11316,40.208282828282826,nylon,21
37,Decreasing,21.0,0.008654581118794531,11996,39.73513274336283,nylon,21
38,Decreasing,21.0,0.008473543419705002,12002,39.96415094339623,nylon,21
39,Decreasing,21.0,0.008350387140289168,11998,40.01394495412845,nylon,21
40,Decreasing,21.0,0.008154035130570248,12002,40.2059595959596,nylon,21
41,Decreasing,16.0,0.007889520797334815,11202,38.45875,nylon,16
42,Decreasing,16.0,0.0073682940968801645,12000,38.58577319587629,nylon,16
43,Decreasing,16.0,0.007330370592842646,11998,38.350500000000004,nylon,16
44,Decreasing,16.0,0.007239577331663779,12002,38.76262626262626,nylon,16
45,Decreasing,16.0,0.007239641432650643,12002,38.15047619047619,nylon,16
46,Decreasing,11.0,0.006723258611949746,11108,36.63628865979381,nylon,11
47,Decreasing,11.0,0.006314986920390041,11998,36.72814432989691,nylon,11
48,Decreasing,11.0,0.005932906543344991,11998,36.73315217391304,nylon,11
49,Decreasing,11.0,0.005845914987838529,12002,36.70820224719101,nylon,11
50,Decreasing,11.0,0.00593202007721074,11998,36.567070707070705,nylon,11
51,Decreasing,6.0,0.004975907660363494,11016,34.75056338028169,nylon,6
52,Decreasing,6.0,0.004269799179418417,12002,34.373086419753086,nylon,6
53,Decreasing,6.0,0.0039362148728730685,12002,34.19905882352941,nylon,6
54,Decreasing,6.0,0.003797372909823306,11996,34.303333333333335,nylon,6
55,Decreasing,6.0,0.0036801177697758937,12004,34.20621951219512,nylon,6
56,Decreasing,1.0,0.004689793221995286,10920,37.93769230769231,nylon,1
57,Decreasing,1.0,0.005525502697690975,12002,38.45433333333333,nylon,1
58,Decreasing,1.0,0.006123986010070914,11998,37.59173913043478,nylon,1
59,Decreasing,1.0,0.006713861740832471,12002,37.555,nylon,1
60,Decreasing,1.0,0.006951828684456158,11998,36.356875,nylon,1
1,Increasing,1.0,0.007456146396722051,12000,26.142439024390242,teflon,1
2,Increasing,1.0,0.009032665947488255,12002,25.880625,teflon,1
3,Increasing,1.0,0.011055548853671276,11998,25.979777777777777,teflon,1
4,Increasing,1.0,0.012902329385395839,12002,27.039761904761907,teflon,1
5,Increasing,1.0,0.014760454568871912,11998,25.67122448979592,teflon,1
6,Increasing,6.0,0.024249937357610947,11912,27.729134615384616,teflon,6
7,Increasing,6.0,0.03948768414011713,11998,29.20673076923077,teflon,6
8,Increasing,6.0,0.05356573849535625,12002,32.517226890756305,teflon,6
9,Increasing,6.0,0.06005564395654038,11998,33.48574803149606,teflon,6
10,Increasing,6.0,0.06023855825507347,12002,33.000181818181815,teflon,6
11,Increasing,11.0,0.06156905593502766,11820,37.16885714285714,teflon,11
12,Increasing,11.0,0.06123186775582004,12002,37.47436241610738,teflon,11
