Repository: ben-e-christensen/Particle-Electrostatics-Analysis

## 🧪 Experimental Design
The experiment observes a particle bed in a spinning drum as it iterates through a specific speed profile. 

* **Speed Profile:** The drum cycles through **1, 6, 11, 16, 21, and 26 RPM**, then descends in reverse order back to **1 RPM**.
* **Trial Durations:**
    * **12-minute runs:** Each speed step is held for 1 minute.
    * **60-minute runs:** Each speed step is held for 5 minutes.
* **Conditions:** Data is categorized into **Dirty** (beads used as-is) or **Clean** (beads stripped of dust, oils, and grime) to identify how surface contaminants influence charging behavior.

File: Graphs/Dirty/750-Dirty-12mins-graphs/master_comparison_data.csv
minute_bin,direction,motor_speed,voltage_std,sample_count,angle_mean,material,grouped_speed
1,Increasing,1.0,0.003578715009812359,11998,32.468857142857146,acetal,1
2,Increasing,6.0,0.008027907832583506,11968,32.789791666666666,acetal,6
3,Increasing,11.0,0.01659010480965111,11950,34.926086956521736,acetal,11
4,Increasing,16.0,0.02365052789004755,11876,37.346292134831465,acetal,16
5,Increasing,21.0,0.028209290089105735,11846,39.306697247706424,acetal,21
6,Increasing,26.0,0.029245312398242775,11808,41.47580357142857,acetal,26
7,Decreasing,26.0,0.030056712720719397,11766,41.7321052631579,acetal,26
8,Decreasing,21.0,0.03208252361849247,11724,40.338857142857144,acetal,21
9,Decreasing,16.0,0.03529743693244483,11684,39.33236363636364,acetal,16
10,Decreasing,11.0,0.0384523560416184,11642,37.95977777777778,acetal,11
11,Decreasing,6.0,0.04116557415781461,11604,35.72666666666667,acetal,6
12,Decreasing,1.0,0.04099016635671051,11564,33.15542857142857,acetal,1
1,Increasing,1.0,0.00523080012792202,12002,31.4265625,acetal,1
2,Increasing,6.0,0.011172924242655865,11966,32.118478260869566,acetal,6
3,Increasing,11.0,0.018331158356917652,11920,34.54188888888889,acetal,11
4,Increasing,16.0,0.02459684251091191,11902,37.116627906976746,acetal,16
5,Increasing,21.0,0.027949560759765155,11862,38.474845360824744,acetal,21
6,Increasing,26.0,0.028093825604772554,11832,40.54841584158416,acetal,26
7,Decreasing,26.0,0.02759740392003129,11798,40.6612380952381,acetal,26
8,Decreasing,21.0,0.029120114513612204,11768,39.361363636363635,acetal,21
9,Decreasing,16.0,0.031976877388335045,11736,38.11102803738318,acetal,16
10,Decreasing,11.0,0.035993911744436835,11698,36.3321686746988,acetal,11
11,Decreasing,6.0,0.038127213993395206,11650,35.43269841269841,acetal,6
12,Decreasing,1.0,0.03939078818981859,11600,32.18944444444444,acetal,1
1,Increasing,1.0,0.004535872458935413,12000,30.266153846153845,acetal,1
2,Increasing,6.0,0.009455116050102292,11968,32.17553191489362,acetal,6
3,Increasing,11.0,0.01765098017913253,11920,34.98461538461538,acetal,11
4,Increasing,16.0,0.023825967131647856,11886,37.208600000000004,acetal,16
5,Increasing,21.0,0.02760888368566199,11856,38.998130841121494,acetal,21
6,Increasing,26.0,0.027945481649699892,11832,40.688648648648645,acetal,26
7,Decreasing,26.0,0.02826790036310192,11802,40.77566371681416,acetal,26
8,Decreasing,21.0,0.030113612918769697,11776,39.61785714285715,acetal,21
9,Decreasing,16.0,0.033809154741994876,11746,38.29163043478261,acetal,16
10,Decreasing,11.0,0.03705402072444628,11698,36.58011904761905,acetal,11
11,Decreasing,6.0,0.03960459741604498,11684,34.716351351351356,acetal,6
12,Decreasing,1.0,0.03918021438566423,11642,32.64028571428572,acetal,1
1,Increasing,1.0,0.006003618416995204,11996,31.947441860465116,acrylic,1
2,Increasing,6.0,0.0036537414802790933,11966,34.70653225806451,acrylic,6
3,Increasing,11.0,0.00452499794521143,11938,37.761203007518795,acrylic,11
4,Increasing,16.0,0.006953845343253589,11896,40.55235294117647,acrylic,16
5,Increasing,21.0,0.009749533682311826,11854,42.244962406015034,acrylic,21
6,Increasing,26.0,0.013480475936237222,11826,44.62217948717949,acrylic,26
7,Decreasing,26.0,0.016416756607087694,11784,45.12281690140845,acrylic,26
8,Decreasing,21.0,0.01910954389418072,11750,43.54556390977444,acrylic,21
9,Decreasing,16.0,0.020917652833140357,11710,41.61062992125984,acrylic,16
10,Decreasing,11.0,0.021864437818496694,11666,38.733695652173914,acrylic,11
11,Decreasing,6.0,0.02166365178743037,11632,36.04107142857143,acrylic,6
12,Decreasing,1.0,0.017987115507167535,11598,35.82872340425532,acrylic,1
1,Increasing,1.0,0.004025689053387635,11998,31.32276595744681,acrylic,1
2,Increasing,6.0,0.0031162560924110645,11966,34.028749999999995,acrylic,6
3,Increasing,11.0,0.0035429423403513195,11938,36.57427419354839,acrylic,11
4,Increasing,16.0,0.0053945053322498075,11918,39.21077519379845,acrylic,16
5,Increasing,21.0,0.007866901603876849,11892,41.42044444444445,acrylic,21
6,Increasing,26.0,0.011069942967622853,11864,43.24280821917808,acrylic,26
7,Decreasing,26.0,0.013826339952662643,11828,43.29576923076923,acrylic,26
8,Decreasing,21.0,0.016072835171961918,11792,41.7016393442623,acrylic,21
9,Decreasing,16.0,0.01728385138439997,11764,39.95951612903225,acrylic,16
10,Decreasing,11.0,0.017846775938247246,11742,37.37860655737705,acrylic,11
11,Decreasing,6.0,0.017676799061467435,11716,34.250849056603776,acrylic,6
12,Decreasing,1.0,0.013486586759824693,11684,32.410000000000004,acrylic,1
1,Increasing,1.0,0.0033568870292733873,12002,31.57190476190476,acrylic,1
2,Increasing,6.0,0.0030976074403857687,11972,34.85725806451613,acrylic,6
3,Increasing,11.0,0.0040439952450089895,11948,37.70616541353384,acrylic,11
4,Increasing,16.0,0.006052091479741593,11918,40.3914598540146,acrylic,16
5,Increasing,21.0,0.008870446105753195,11874,42.7965873015873,acrylic,21
6,Increasing,26.0,0.01201265364921045,11840,44.840066666666665,acrylic,26
7,Decreasing,26.0,0.015042749566606409,11804,45.22592592592593,acrylic,26
8,Decreasing,21.0,0.01719274107433145,11770,42.92428571428571,acrylic,21
9,Decreasing,16.0,0.018121510045914627,11732,40.8812030075188,acrylic,16
10,Decreasing,11.0,0.018279595631667894,11704,38.2130081300813,acrylic,11
11,Decreasing,6.0,0.017300527087674142,11662,34.717983193277306,acrylic,6
12,Decreasing,1.0,0.011807702726347716,11620,32.49264150943396,acrylic,1
1,Increasing,1.0,0.003261088725735858,12000,33.690555555555555,nylon,1
2,Increasing,6.0,0.002861117712124925,11962,32.565463917525776,nylon,6
3,Increasing,11.0,0.0036344166437580518,11946,35.05268041237114,nylon,11
4,Increasing,16.0,0.006235164929433311,11926,37.052298850574715,nylon,16
5,Increasing,21.0,0.011183943564860207,11910,39.20977777777778,nylon,21
6,Increasing,26.0,0.019667156289099368,11878,44.59927927927928,nylon,26
7,Decreasing,26.0,0.024844548547307534,11830,49.3592700729927,nylon,26
8,Decreasing,21.0,0.02415138395086307,11784,48.16155555555556,nylon,21
9,Decreasing,16.0,0.021590577681684032,11736,44.87587301587301,nylon,16
10,Decreasing,11.0,0.018765534951143012,11704,41.42771653543307,nylon,11
11,Decreasing,6.0,0.015723121087134417,11664,37.983730158730154,nylon,6
12,Decreasing,1.0,0.013582361529657739,11638,37.00270833333334,nylon,1
1,Increasing,1.0,0.0030173761143685303,12000,34.349999999999994,nylon,1
2,Increasing,6.0,0.0024953566565983224,11970,33.738350515463914,nylon,6
3,Increasing,11.0,0.0035277117409925124,11928,35.88336956521739,nylon,11
4,Increasing,16.0,0.006861599636456611,11900,37.358617021276594,nylon,16
5,Increasing,21.0,0.013217616164793236,11858,40.15282828282828,nylon,21
6,Increasing,26.0,0.021701745459370744,11816,45.75666666666666,nylon,26
7,Decreasing,26.0,0.024164966203953683,11778,49.41681481481482,nylon,26
8,Decreasing,21.0,0.021635819172091224,11740,48.05323076923077,nylon,21
9,Decreasing,16.0,0.018179507906774958,11698,44.48256,nylon,16
10,Decreasing,11.0,0.01496367357484533,11666,41.369928571428574,nylon,11
11,Decreasing,6.0,0.011588339066795206,11638,38.43705882352941,nylon,6
12,Decreasing,1.0,0.008609383703519824,11604,37.5965,nylon,1
1,Increasing,1.0,0.003559506120748767,12004,34.051923076923075,nylon,1
2,Increasing,6.0,0.003371316093922214,11964,32.90294736842105,nylon,6
3,Increasing,11.0,0.0030102346712615477,11942,33.9205376344086,nylon,11
4,Increasing,16.0,0.005734335073743452,11914,36.10835164835165,nylon,16
5,Increasing,21.0,0.012145342734868116,11882,38.80040816326531,nylon,21
6,Increasing,26.0,0.02171712740393745,11842,44.10390625,nylon,26
7,Decreasing,26.0,0.026360738235906796,11812,50.206762589928054,nylon,26
8,Decreasing,21.0,0.0253882963909406,11786,48.90779411764706,nylon,21
9,Decreasing,16.0,0.02276220783226857,11740,46.20325396825397,nylon,16
10,Decreasing,11.0,0.019677199450112103,11706,42.67112,nylon,11
11,Decreasing,6.0,0.016481925186670243,11676,38.236046511627904,nylon,6
12,Decreasing,1.0,0.013700230061025548,11628,39.468823529411765,nylon,1
1,Increasing,1.0,0.010543468030098828,12002,28.486170212765956,teflon,1
2,Increasing,6.0,0.03383376241215335,11968,32.299536423841054,teflon,6
3,Increasing,11.0,0.0728387232646686,11942,34.144,teflon,11
4,Increasing,16.0,0.08996280921905604,11912,33.108227848101265,teflon,16
5,Increasing,21.0,0.09761123386548756,11882,34.98222857142857,teflon,21
6,Increasing,26.0,0.09837848599630941,11838,37.36201219512195,teflon,26
7,Decreasing,26.0,0.09893115345242885,11812,37.3433918128655,teflon,26
8,Decreasing,21.0,0.0993627762156313,11784,35.73685185185185,teflon,21
9,Decreasing,16.0,0.10041952958381989,11760,33.74384146341463,teflon,16
10,Decreasing,11.0,0.09966822061298278,11738,32.4462987012987,teflon,11
11,Decreasing,6.0,0.099423669293726,11702,30.215000000000003,teflon,6
12,Decreasing,1.0,0.07975759492721385,11662,25.938152173913043,teflon,1
1,Increasing,1.0,0.00998458231786782,12000,27.769565217391307,teflon,1
2,Increasing,6.0,0.02446214847521288,11966,28.536698113207546,teflon,6
3,Increasing,11.0,0.05456998612488848,11940,35.3791095890411,teflon,11
4,Increasing,16.0,0.0770867374715001,11908,42.21666666666667,teflon,16
5,Increasing,21.0,0.08451598575054978,11868,43.80469135802469,teflon,21
6,Increasing,26.0,0.08307670013082667,11836,44.90145454545454,teflon,26
7,Decreasing,26.0,0.0849373049834,11814,43.362011494252876,teflon,26
8,Decreasing,21.0,0.08822252917018551,11788,40.148404907975454,teflon,21
9,Decreasing,16.0,0.0902718392729228,11756,37.51177215189873,teflon,16
10,Decreasing,11.0,0.09132426879985074,11730,34.63045454545455,teflon,11
11,Decreasing,6.0,0.08788936541163414,11698,32.20775362318841,teflon,6
12,Decreasing,1.0,0.08283658596707556,11666,26.39826923076923,teflon,1
1,Increasing,1.0,0.00824846103835727,12002,27.934347826086956,teflon,1
2,Increasing,6.0,0.021199532063060706,11962,29.686836734693877,teflon,6
3,Increasing,11.0,0.04805185301627998,11936,34.50905109489051,teflon,11
4,Increasing,16.0,0.0779804526677523,11904,43.07794520547945,teflon,16
5,Increasing,21.0,0.09106419481975504,11874,44.272134146341465,teflon,21
6,Increasing,26.0,0.09035840525902558,11834,45.17711764705882,teflon,26
7,Decreasing,26.0,0.0913404227382577,11804,43.715977653631285,teflon,26
8,Decreasing,21.0,0.09358146037687085,11772,40.62767441860465,teflon,21
9,Decreasing,16.0,0.0932611929475028,11750,38.095,teflon,16
10,Decreasing,11.0,0.09133374000554689,11710,35.59815286624204,teflon,11
11,Decreasing,6.0,0.08974817772310092,11684,32.960506329113926,teflon,6
12,Decreasing,1.0,0.08363256258834294,11650,27.15021739130435,teflon,1

File: Graphs/Dirty/750-Dirty-60mins-graphs/master_comparison_data.csv (part 1 of 2)
minute_bin,direction,motor_speed,voltage_std,sample_count,angle_mean,material,grouped_speed
1,Increasing,1.0,0.0037399529583163,12002,28.96033333333333,acetal,1
2,Increasing,1.0,0.004683399559131054,12002,28.9725,acetal,1
3,Increasing,1.0,0.005637993740051382,11996,27.126111111111115,acetal,1
4,Increasing,1.0,0.006040310490438546,12000,27.924722222222222,acetal,1
5,Increasing,1.0,0.0046156225926913905,12002,27.600625,acetal,1
6,Increasing,6.0,0.007803016957839297,11918,28.196315789473687,acetal,6
7,Increasing,6.0,0.008035614687954088,12002,28.374000000000002,acetal,6
8,Increasing,6.0,0.008715160320369487,11998,29.42142857142857,acetal,6
9,Increasing,6.0,0.010646320849500353,11998,28.422528735632188,acetal,6
10,Increasing,6.0,0.011423576468114188,12002,28.582674418604654,acetal,6
11,Increasing,11.0,0.011807859365079373,11826,30.554470588235297,acetal,11
12,Increasing,11.0,0.014346195248341577,11998,30.443493975903614,acetal,11
13,Increasing,11.0,0.015412158225716475,12002,30.309204545454545,acetal,11
14,Increasing,11.0,0.01775065962105811,11998,30.204175824175824,acetal,11
15,Increasing,11.0,0.01862779853924176,12000,29.902079207920792,acetal,11
16,Increasing,16.0,0.020232091691947177,11698,32.558571428571426,acetal,16
17,Increasing,16.0,0.021618210736068323,12000,32.47831578947368,acetal,16
18,Increasing,16.0,0.023449406545605605,12000,32.57329411764706,acetal,16
19,Increasing,16.0,0.0251142755115867,12000,32.26639534883721,acetal,16
20,Increasing,16.0,0.02632468892668006,11998,32.72326530612245,acetal,16
21,Increasing,21.0,0.026645000811534536,11608,35.41901098901099,acetal,21
22,Increasing,21.0,0.028339900810005425,12004,36.70632183908046,acetal,21
23,Increasing,21.0,0.029610084677232498,12000,36.55854166666666,acetal,21
24,Increasing,21.0,0.031276551754303175,12002,36.611505376344084,acetal,21
25,Increasing,21.0,0.03300959574800641,11998,37.307765957446804,acetal,21
26,Increasing,26.0,0.03368277937626843,11526,40.76541666666667,acetal,26
27,Increasing,26.0,0.03517386489366187,11998,40.6554716981132,acetal,26
28,Increasing,26.0,0.037159466434852344,11998,41.4777868852459,acetal,26
29,Increasing,26.0,0.03891186853244063,12002,42.63436363636363,acetal,26
30,Increasing,26.0,0.04030771131439085,11998,43.66474576271186,acetal,26
31,Decreasing,26.0,0.04350567896004967,11430,45.36263157894737,acetal,26
32,Decreasing,26.0,0.04454095807835765,11998,47.02347107438017,acetal,26
33,Decreasing,26.0,0.04783804773822109,12002,49.438655462184876,acetal,26
34,Decreasing,26.0,0.05239689224984575,12002,49.1575572519084,acetal,26
35,Decreasing,26.0,0.05775164649486175,11998,49.57984962406015,acetal,26
36,Decreasing,21.0,0.058734409282842744,11342,47.50349206349206,acetal,21
37,Decreasing,21.0,0.05813418516461161,11996,47.59271428571429,acetal,21
38,Decreasing,21.0,0.06254832323625352,12004,46.575390625,acetal,21
39,Decreasing,21.0,0.06328616468664822,11998,46.31435114503817,acetal,21
40,Decreasing,21.0,0.06425128972650522,12000,47.16531746031746,acetal,21
41,Decreasing,16.0,0.06518146890178277,11260,44.20448275862069,acetal,16
42,Decreasing,16.0,0.06454921425430243,12000,44.011515151515155,acetal,16
43,Decreasing,16.0,0.06734707566681929,11998,43.333383458646615,acetal,16
44,Decreasing,16.0,0.0650631011064463,11998,43.864580152671756,acetal,16
45,Decreasing,16.0,0.06405962605471552,12002,43.55464566929133,acetal,16
46,Decreasing,11.0,0.0662699934802501,11146,39.87275229357798,acetal,11
47,Decreasing,11.0,0.06780854500391215,12002,39.56519379844961,acetal,11
48,Decreasing,11.0,0.06796663244701942,11998,39.48031496062992,acetal,11
49,Decreasing,11.0,0.06743600623243556,12002,39.6892561983471,acetal,11
50,Decreasing,11.0,0.06709949586710034,11998,39.33387096774193,acetal,11
51,Decreasing,6.0,0.06570374121396512,11064,35.122410714285714,acetal,6
52,Decreasing,6.0,0.06488305419311212,12000,35.17852173913043,acetal,6
53,Decreasing,6.0,0.06427250828856218,11998,35.07306451612904,acetal,6
54,Decreasing,6.0,0.06359455998312712,12002,35.76930232558139,acetal,6
55,Decreasing,6.0,0.06443448924770927,12000,34.963153846153844,acetal,6
56,Decreasing,1.0,0.06175594651791699,10974,29.30731707317073,acetal,1
57,Decreasing,1.0,0.060294978076550425,12002,30.324719101123595,acetal,1
58,Decreasing,1.0,0.05974800099994833,11996,29.951785714285712,acetal,1
59,Decreasing,1.0,0.052872965665306006,12002,30.013636363636365,acetal,1
60,Decreasing,1.0,0.05486831373310868,11998,30.317619047619047,acetal,1
1,Increasing,1.0,0.005070955753482924,12000,29.83742857142857,acetal,1
2,Increasing,1.0,0.005254450772425368,11998,28.154166666666665,acetal,1
3,Increasing,1.0,0.006487623873902683,12002,30.388387096774192,acetal,1
4,Increasing,1.0,0.00722825395310666,11998,29.71666666666667,acetal,1
5,Increasing,1.0,0.007859235784060442,11998,30.571290322580648,acetal,1
6,Increasing,6.0,0.011045909015212236,11924,29.49036585365854,acetal,6
7,Increasing,6.0,0.015358248685255952,11998,29.966736842105266,acetal,6
8,Increasing,6.0,0.01939884395945347,12002,28.692470588235295,acetal,6
9,Increasing,6.0,0.0228016792513674,11998,28.8980487804878,acetal,6
10,Increasing,6.0,0.026859534637373877,12002,29.40625,acetal,6
11,Increasing,11.0,0.0313424789502018,11832,31.70041666666667,acetal,11
12,Increasing,11.0,0.03727916812510955,12002,33.07968421052632,acetal,11
13,Increasing,11.0,0.04278915545840797,12000,34.717395833333335,acetal,11
14,Increasing,11.0,0.049030935961611136,12000,37.16882352941177,acetal,11
15,Increasing,11.0,0.05386365464577577,12000,39.270535714285714,acetal,11
16,Increasing,16.0,0.06165862116593124,11726,43.695,acetal,16
17,Increasing,16.0,0.06995358346388524,12000,45.292561983471074,acetal,16
18,Increasing,16.0,0.07687054975796224,12000,45.43701612903225,acetal,16
19,Increasing,16.0,0.08106996936271166,11996,44.85066666666667,acetal,16
20,Increasing,16.0,0.08118569059031477,12004,44.69954545454546,acetal,16
21,Increasing,21.0,0.08046771953418871,11618,48.02681818181818,acetal,21
22,Increasing,21.0,0.08008577160646063,12000,47.96877551020408,acetal,21
23,Increasing,21.0,0.08002648034341768,11998,48.12945945945946,acetal,21
24,Increasing,21.0,0.0791924893791184,12002,47.950970149253735,acetal,21
25,Increasing,21.0,0.08018142127429273,12002,47.98985294117647,acetal,21
26,Increasing,26.0,0.07654255018156103,11512,50.710149253731345,acetal,26
27,Increasing,26.0,0.07742773033254541,11998,50.7665100671141,acetal,26
28,Increasing,26.0,0.07588345701257633,12002,50.913561643835614,acetal,26
29,Increasing,26.0,0.07462009896425749,12002,50.97593548387096,acetal,26
30,Increasing,26.0,0.07412849869147466,11998,51.18300699300699,acetal,26
31,Decreasing,26.0,0.07369688835233303,11414,51.082408759124085,acetal,26
32,Decreasing,26.0,0.07324114820879159,11998,51.51896,acetal,26
33,Decreasing,26.0,0.0713946408180737,12002,51.12958041958042,acetal,26
34,Decreasing,26.0,0.07049974306711196,11998,51.20774647887324,acetal,26
35,Decreasing,26.0,0.07062967821327143,11996,51.57985915492958,acetal,26
36,Decreasing,21.0,0.07196934826744084,11314,48.452184873949584,acetal,21
37,Decreasing,21.0,0.07106225482163006,11996,48.46619402985075,acetal,21
38,Decreasing,21.0,0.07099768693807712,12006,48.36265625,acetal,21
39,Decreasing,21.0,0.07047103857010932,11998,48.43238805970149,acetal,21
40,Decreasing,21.0,0.06992320474860149,11998,48.5139837398374,acetal,21
41,Decreasing,16.0,0.07103674493698979,11228,45.17538461538462,acetal,16
42,Decreasing,16.0,0.06887755869340301,11998,45.44538461538461,acetal,16
43,Decreasing,16.0,0.06931982874918154,12002,45.28587301587302,acetal,16
44,Decreasing,16.0,0.0686941396847773,11998,45.749256198347105,acetal,16
45,Decreasing,16.0,0.06895374440944815,12002,45.86229508196721,acetal,16
46,Decreasing,11.0,0.0692352678342601,11128,41.86514285714286,acetal,11
47,Decreasing,11.0,0.06892191940614488,12000,42.28007936507937,acetal,11
48,Decreasing,11.0,0.06742001158994686,12000,42.47,acetal,11
49,Decreasing,11.0,0.06656347731728535,12002,42.20727272727272,acetal,11
50,Decreasing,11.0,0.06500241166005453,11996,42.4853125,acetal,11
51,Decreasing,6.0,0.06533040888174868,11044,38.634948453608246,acetal,6
52,Decreasing,6.0,0.06303835447593173,11998,38.997207207207204,acetal,6
53,Decreasing,6.0,0.06245876976483902,12002,39.13442307692308,acetal,6
54,Decreasing,6.0,0.06297047183472146,11998,39.06730769230769,acetal,6
55,Decreasing,6.0,0.06225097048727907,12002,39.22132743362832,acetal,6
56,Decreasing,1.0,0.0628339182610803,10962,37.36057142857143,acetal,1
57,Decreasing,1.0,0.056387081169243625,12000,36.39296296296296,acetal,1
58,Decreasing,1.0,0.05392619604715126,12000,39.06317073170732,acetal,1
59,Decreasing,1.0,0.058327675954377385,11994,36.710208333333334,acetal,1
60,Decreasing,1.0,0.05382160987115846,12002,37.1904,acetal,1
1,Increasing,1.0,0.004256278230861492,11998,29.55051282051282,acetal,1
2,Increasing,1.0,0.004755188943441332,12000,31.356136363636367,acetal,1
3,Increasing,1.0,0.005246742183675807,11998,28.69794871794872,acetal,1
4,Increasing,1.0,0.0065906884645241205,12000,29.857666666666667,acetal,1
5,Increasing,1.0,0.007353984744441364,12002,29.44604651162791,acetal,1
6,Increasing,6.0,0.00998585875880335,11902,29.911443298969072,acetal,6
7,Increasing,6.0,0.014257226915348479,12000,29.78978021978022,acetal,6
8,Increasing,6.0,0.01839576973066024,12002,29.822222222222223,acetal,6
9,Increasing,6.0,0.021673897067497137,11998,30.018915662650603,acetal,6
10,Increasing,6.0,0.024890732936147738,11998,30.546794871794873,acetal,6
11,Increasing,11.0,0.02752755433076584,11822,32.678829787234044,acetal,11
12,Increasing,11.0,0.030828816174157184,11998,33.79070588235294,acetal,11
13,Increasing,11.0,0.03298890628946389,12002,33.75372340425532,acetal,11
14,Increasing,11.0,0.03425407645774576,11998,34.502272727272725,acetal,11
15,Increasing,11.0,0.03650199372303526,12002,35.2556976744186,acetal,11
16,Increasing,16.0,0.03660107821851922,11724,36.887752808988765,acetal,16
17,Increasing,16.0,0.03583048385607267,12000,36.19699029126213,acetal,16
18,Increasing,16.0,0.03519894973503304,12002,36.531359223300974,acetal,16
19,Increasing,16.0,0.03534351241458039,11998,36.99745098039215,acetal,16
20,Increasing,16.0,0.03471486167352115,12000,36.883763440860214,acetal,16
21,Increasing,21.0,0.03413338006666639,11608,38.171313131313134,acetal,21
22,Increasing,21.0,0.03308192665917058,11996,37.69615384615385,acetal,21
23,Increasing,21.0,0.03297524408444913,12002,37.82463917525773,acetal,21
24,Increasing,21.0,0.032201663766395223,12000,38.0006,acetal,21
25,Increasing,21.0,0.03161212406872572,12000,38.273131313131316,acetal,21
26,Increasing,26.0,0.03064047450898358,11502,38.737281553398056,acetal,26
27,Increasing,26.0,0.029393875747122156,11998,38.73663461538462,acetal,26
28,Increasing,26.0,0.0287411407004321,12004,38.767545454545456,acetal,26
29,Increasing,26.0,0.028264452452855058,11998,38.938686868686865,acetal,26
30,Increasing,26.0,0.027541926259136533,12000,38.9195652173913,acetal,26
31,Decreasing,26.0,0.02778962250761258,11394,38.99224489795918,acetal,26
32,Decreasing,26.0,0.027377325253130132,12002,39.16514018691589,acetal,26
33,Decreasing,26.0,0.02746924468973099,11998,39.24518867924528,acetal,26
34,Decreasing,26.0,0.0269589986485052,12000,39.195841584158416,acetal,26
35,Decreasing,26.0,0.026809513812566244,12000,39.322162162162165,acetal,26
36,Decreasing,21.0,0.028292338799614403,11286,38.362680412371134,acetal,21
37,Decreasing,21.0,0.028938380714644336,12000,38.55745098039216,acetal,21
38,Decreasing,21.0,0.029485172236023517,11998,39.114725274725274,acetal,21
39,Decreasing,21.0,0.03013173508408593,12002,39.064313725490194,acetal,21
40,Decreasing,21.0,0.03004228058400331,12002,39.11078431372549,acetal,21
41,Decreasing,16.0,0.03184789847277127,11174,38.60821428571429,acetal,16
42,Decreasing,16.0,0.0325653496127534,12002,38.82818181818182,acetal,16
43,Decreasing,16.0,0.03362150025865294,11998,39.2480412371134,acetal,16
44,Decreasing,16.0,0.03394605548431163,12000,39.520315789473685,acetal,16
45,Decreasing,16.0,0.03444100430561581,12000,40.147586206896555,acetal,16
46,Decreasing,11.0,0.03574973215303235,11078,38.166973684210525,acetal,11
47,Decreasing,11.0,0.03690834157864077,11998,39.602560975609755,acetal,11
48,Decreasing,11.0,0.03792019538976308,11998,39.5609756097561,acetal,11
49,Decreasing,11.0,0.03938858676768597,12004,40.35977011494253,acetal,11
50,Decreasing,11.0,0.039648170830441976,11998,41.0293023255814,acetal,11
51,Decreasing,6.0,0.03935444821084157,10992,39.07546875,acetal,6
52,Decreasing,6.0,0.04227879564659046,11998,39.8628947368421,acetal,6
53,Decreasing,6.0,0.04427704327917666,12002,40.91970588235294,acetal,6
54,Decreasing,6.0,0.04511839239197506,11998,41.602533333333334,acetal,6
55,Decreasing,6.0,0.04558028910551308,11998,42.37730158730159,acetal,6
56,Decreasing,1.0,0.04413110250963405,10888,41.14269230769231,acetal,1
57,Decreasing,1.0,0.044757837730828635,12002,41.645384615384614,acetal,1
58,Decreasing,1.0,0.04596963109025306,11998,42.151538461538465,acetal,1
59,Decreasing,1.0,0.04824196555884065,11998,42.192083333333336,acetal,1
60,Decreasing,1.0,0.0479135885085408,12002,41.05571428571428,acetal,1
1,Increasing,1.0,0.004302216831886343,12000,32.257659574468086,acrylic,1
2,Increasing,1.0,0.0038890916337363146,12002,32.69857142857143,acrylic,1
3,Increasing,1.0,0.0038833791474389683,11998,30.955416666666665,acrylic,1
4,Increasing,1.0,0.0035495484245332974,12002,31.46822222222222,acrylic,1
5,Increasing,1.0,0.0035378744094072792,12002,31.95718309859155,acrylic,1
6,Increasing,6.0,0.004039944686499567,11908,34.888260869565215,acrylic,6
7,Increasing,6.0,0.00493986965812998,11998,34.59466666666666,acrylic,6
8,Increasing,6.0,0.005240487100705615,12002,34.83090163934426,acrylic,6
9,Increasing,6.0,0.006004710628815929,11998,34.233174603174604,acrylic,6
10,Increasing,6.0,0.006767453887263143,12002,35.06504273504273,acrylic,6
11,Increasing,11.0,0.008217088890219354,11828,37.86561151079137,acrylic,11
12,Increasing,11.0,0.0092589469133915,12002,38.198633093525174,acrylic,11
13,Increasing,11.0,0.01125811599794277,11998,38.09761538461538,acrylic,11
14,Increasing,11.0,0.012606788006192195,12002,38.33511450381679,acrylic,11
15,Increasing,11.0,0.013816520713803208,11996,38.50476190476191,acrylic,11
16,Increasing,16.0,0.015068356225899334,11748,40.793945578231295,acrylic,16
17,Increasing,16.0,0.0171755885064121,11998,41.008367346938776,acrylic,16
18,Increasing,16.0,0.01893496944617385,12000,41.23555555555556,acrylic,16
19,Increasing,16.0,0.020361042930410248,12002,41.30855072463768,acrylic,16
20,Increasing,16.0,0.021984318777037076,12000,41.466857142857144,acrylic,16
21,Increasing,21.0,0.0233890665576666,11672,43.406349206349205,acrylic,21
22,Increasing,21.0,0.025212658718827295,11998,43.377226277372266,acrylic,21
23,Increasing,21.0,0.02669396363158166,12002,43.6173381294964,acrylic,21
24,Increasing,21.0,0.028274084710153656,12002,43.69435114503817,acrylic,21
25,Increasing,21.0,0.02949199444284386,11998,43.37808219178082,acrylic,21
26,Increasing,26.0,0.03061950856473471,11582,45.129842519685035,acrylic,26
27,Increasing,26.0,0.03201607729838783,12002,45.36948905109489,acrylic,26
28,Increasing,26.0,0.03361327695337572,12000,45.483380281690145,acrylic,26
29,Increasing,26.0,0.0347133608228633,12000,45.26647058823529,acrylic,26
30,Increasing,26.0,0.03583040840906388,12000,45.52155844155844,acrylic,26
31,Decreasing,26.0,0.03721380609438011,11500,45.41539007092199,acrylic,26
32,Decreasing,26.0,0.03755784334324345,12000,45.34357142857143,acrylic,26
33,Decreasing,26.0,0.038046627477025786,12000,45.635000000000005,acrylic,26
34,Decreasing,26.0,0.03855425666029498,12000,45.53535947712418,acrylic,26
35,Decreasing,26.0,0.03854714253766551,11998,45.65246753246753,acrylic,26
36,Decreasing,21.0,0.038499079485036204,11418,43.796493506493505,acrylic,21
37,Decreasing,21.0,0.03884479641972137,11998,44.0653947368421,acrylic,21
38,Decreasing,21.0,0.038370964203340276,12004,43.78981012658228,acrylic,21
39,Decreasing,21.0,0.038445786265608226,12000,43.97475177304964,acrylic,21
40,Decreasing,21.0,0.038251544308377586,11998,43.78086092715232,acrylic,21
41,Decreasing,16.0,0.038165414679016255,11338,42.33225352112676,acrylic,16
42,Decreasing,16.0,0.03756613181071195,11996,41.548074534161486,acrylic,16
43,Decreasing,16.0,0.03732976159398121,12002,41.835812499999996,acrylic,16
44,Decreasing,16.0,0.03675763051893839,12000,41.885370370370374,acrylic,16
45,Decreasing,16.0,0.03676641754056812,12000,41.51532467532467,acrylic,16
46,Decreasing,11.0,0.036083227767192395,11256,39.32778523489933,acrylic,11
47,Decreasing,11.0,0.03565645971332002,12000,38.78074626865671,acrylic,11
48,Decreasing,11.0,0.03481527986268362,11998,39.29474025974026,acrylic,11
49,Decreasing,11.0,0.034264706492444494,12002,39.19389705882353,acrylic,11
50,Decreasing,11.0,0.034026536845957356,11998,39.27489208633094,acrylic,11
51,Decreasing,6.0,0.0336110404152599,11164,35.46568,acrylic,6
52,Decreasing,6.0,0.03274352451067384,12000,35.4184126984127,acrylic,6
53,Decreasing,6.0,0.032122948669544404,11998,35.2634375,acrylic,6
54,Decreasing,6.0,0.03173601346187874,11998,34.9240157480315,acrylic,6
55,Decreasing,6.0,0.03089121796948475,12004,34.90456692913386,acrylic,6
56,Decreasing,1.0,0.02622623771805739,11098,31.370833333333334,acrylic,1
57,Decreasing,1.0,0.02711441414636464,12002,33.99761904761905,acrylic,1
58,Decreasing,1.0,0.02673709704176303,11998,32.4675,acrylic,1
59,Decreasing,1.0,0.02607412054514766,12002,33.578936170212764,acrylic,1
60,Decreasing,1.0,0.026248613256392474,11998,31.8335593220339,acrylic,1
1,Increasing,1.0,0.005198902631313724,12000,33.52777777777778,acrylic,1
2,Increasing,1.0,0.003682334920073901,11998,33.21160714285714,acrylic,1
3,Increasing,1.0,0.003225695373295621,12002,32.0104081632653,acrylic,1
4,Increasing,1.0,0.0033675210562251878,11998,32.010888888888886,acrylic,1
5,Increasing,1.0,0.003208310825889572,11998,34.54380952380952,acrylic,1
6,Increasing,6.0,0.003220384278281865,11908,34.283166666666666,acrylic,6
7,Increasing,6.0,0.003947967850863586,12002,34.9277358490566,acrylic,6
8,Increasing,6.0,0.005500821428018467,11998,34.9555,acrylic,6
9,Increasing,6.0,0.0054203681288387045,11998,34.72823076923077,acrylic,6
10,Increasing,6.0,0.00649946850328197,12002,35.34689075630252,acrylic,6
11,Increasing,11.0,0.006734568455251428,11818,38.0930534351145,acrylic,11
12,Increasing,11.0,0.008330845674944923,12002,38.126917293233085,acrylic,11
13,Increasing,11.0,0.009002776939050858,11998,37.90948148148148,acrylic,11
14,Increasing,11.0,0.009662547447854594,12002,38.45563025210084,acrylic,11
15,Increasing,11.0,0.010081469629389156,11998,38.095905511811026,acrylic,11
16,Increasing,16.0,0.01155532702404669,11732,40.72761194029851,acrylic,16
17,Increasing,16.0,0.012822447691796577,11998,40.98236220472441,acrylic,16
18,Increasing,16.0,0.014134941610506963,12002,40.84143939393939,acrylic,16
19,Increasing,16.0,0.01514883388694956,11998,40.922148148148146,acrylic,16
20,Increasing,16.0,0.016456009642684222,12002,40.80393103448276,acrylic,16
21,Increasing,21.0,0.017386161960468688,11644,42.80717391304348,acrylic,21
22,Increasing,21.0,0.018778830453768828,12002,43.14432835820896,acrylic,21
23,Increasing,21.0,0.02026434257063176,11998,42.98338582677166,acrylic,21
24,Increasing,21.0,0.02140697126465887,12002,43.23625,acrylic,21
25,Increasing,21.0,0.02320242784359441,11998,43.27753424657534,acrylic,21
26,Increasing,26.0,0.023875564642089703,11562,45.19271428571428,acrylic,26
27,Increasing,26.0,0.025310603680360214,12000,45.41939189189189,acrylic,26
28,Increasing,26.0,0.027160117656953954,12002,45.33128571428571,acrylic,26
29,Increasing,26.0,0.02859168365890588,11998,45.45239436619718,acrylic,26
30,Increasing,26.0,0.029401762460444746,11998,45.422517482517485,acrylic,26
31,Decreasing,26.0,0.030635237250114654,11474,45.44297872340425,acrylic,26
32,Decreasing,26.0,0.031041837865677435,12000,45.517375886524825,acrylic,26
33,Decreasing,26.0,0.0326652135652562,12000,45.83068027210884,acrylic,26
34,Decreasing,26.0,0.03285837164941567,11998,45.51777777777778,acrylic,26
35,Decreasing,26.0,0.03350146652813009,12002,45.985,acrylic,26
36,Decreasing,21.0,0.03421070564286616,11392,43.965,acrylic,21
37,Decreasing,21.0,0.03440869096767842,11998,43.93153846153846,acrylic,21
38,Decreasing,21.0,0.03395289183898971,11998,44.13337748344371,acrylic,21
39,Decreasing,21.0,0.03448913637424114,11998,44.053243243243244,acrylic,21
40,Decreasing,21.0,0.03498502014849092,12004,43.84807947019868,acrylic,21
41,Decreasing,16.0,0.034534902615817556,11300,42.50113475177305,acrylic,16
42,Decreasing,16.0,0.033629912219083506,12000,42.42328571428572,acrylic,16
43,Decreasing,16.0,0.03406695737346049,12002,42.41595890410959,acrylic,16
44,Decreasing,16.0,0.03362784095958896,11998,42.13434482758621,acrylic,16
45,Decreasing,16.0,0.03368299456498849,12002,42.17697183098591,acrylic,16
46,Decreasing,11.0,0.033498152724819485,11222,39.9424060150376,acrylic,11
47,Decreasing,11.0,0.03240089939624646,12002,39.87414285714286,acrylic,11
48,Decreasing,11.0,0.03232065567174054,11998,39.73923076923077,acrylic,11
49,Decreasing,11.0,0.03173321762667339,12002,39.59472602739726,acrylic,11
50,Decreasing,11.0,0.031718883820535906,11998,39.951884057971014,acrylic,11
51,Decreasing,6.0,0.030617874526455653,11130,36.64686956521739,acrylic,6
52,Decreasing,6.0,0.02967794338198758,11998,36.398359375,acrylic,6
53,Decreasing,6.0,0.02949859823551772,12004,35.94007874015748,acrylic,6
54,Decreasing,6.0,0.02916124989851895,11998,36.42343511450382,acrylic,6
55,Decreasing,6.0,0.028675118612374886,12002,36.37756302521009,acrylic,6
56,Decreasing,1.0,0.022942585640311864,11048,35.15702702702703,acrylic,1
57,Decreasing,1.0,0.023204700361023064,12000,32.27065217391304,acrylic,1
58,Decreasing,1.0,0.022856893673682713,12000,32.93551020408163,acrylic,1
59,Decreasing,1.0,0.022332461871784257,12000,33.121403508771934,acrylic,1
60,Decreasing,1.0,0.02247965207677277,11998,33.445853658536585,acrylic,1
1,Increasing,1.0,0.0046264346449296865,11998,32.77607142857143,acrylic,1
2,Increasing,1.0,0.0038884302460222165,11998,32.08203703703704,acrylic,1
3,Increasing,1.0,0.0039007356597193813,12002,32.21351851851852,acrylic,1
4,Increasing,1.0,0.003603435539496619,12000,31.822,acrylic,1
5,Increasing,1.0,0.003559308869445292,11996,32.46340425531915,acrylic,1
6,Increasing,6.0,0.003184415614913686,11932,35.058103448275865,acrylic,6
7,Increasing,6.0,0.003891840092063715,12000,34.87230769230769,acrylic,6
8,Increasing,6.0,0.00487807290050817,11998,34.693571428571424,acrylic,6
9,Increasing,6.0,0.005642771651058743,12000,34.820593220338985,acrylic,6
10,Increasing,6.0,0.006512862158427559,11998,35.49254098360656,acrylic,6
11,Increasing,11.0,0.008715793303727383,11854,38.42896,acrylic,11
12,Increasing,11.0,0.009508262786527654,12000,38.37520325203252,acrylic,11
13,Increasing,11.0,0.011091052950215003,12000,38.858790322580646,acrylic,11
14,Increasing,11.0,0.012512085379215521,12002,38.459669421487604,acrylic,11
15,Increasing,11.0,0.014224988827929684,11998,38.79792592592593,acrylic,11
16,Increasing,16.0,0.016061449927665106,11746,41.04223021582734,acrylic,16
17,Increasing,16.0,0.018178058004228403,11998,40.97328358208955,acrylic,16
18,Increasing,16.0,0.019689545165647963,12002,41.29993006993007,acrylic,16
19,Increasing,16.0,0.02120799039114385,11996,41.29255813953488,acrylic,16
20,Increasing,16.0,0.02250842716948428,12002,41.283305785123964,acrylic,16
21,Increasing,21.0,0.02463434937202136,11656,43.0614598540146,acrylic,21
22,Increasing,21.0,0.026086495473217928,12000,43.11328467153285,acrylic,21
23,Increasing,21.0,0.027329137444182066,12000,43.37264705882353,acrylic,21
24,Increasing,21.0,0.028809259778363593,11998,43.37020833333334,acrylic,21
25,Increasing,21.0,0.030157568937645724,12002,43.41443661971831,acrylic,21
26,Increasing,26.0,0.031301818928654315,11566,45.665539568345324,acrylic,26
27,Increasing,26.0,0.03300252365936527,12002,45.62397260273973,acrylic,26
28,Increasing,26.0,0.034177092589171953,11998,45.63179856115108,acrylic,26
29,Increasing,26.0,0.03539790632162948,12002,45.77725490196079,acrylic,26
30,Increasing,26.0,0.03628500779789096,11998,46.12037974683544,acrylic,26
31,Decreasing,26.0,0.036874208784231075,11494,45.95024844720497,acrylic,26
32,Decreasing,26.0,0.03801059133663919,11998,46.60042424242424,acrylic,26
33,Decreasing,26.0,0.03823729077278573,12002,46.45802325581395,acrylic,26
34,Decreasing,26.0,0.03894611640960798,11998,46.263575418994414,acrylic,26
35,Decreasing,26.0,0.03890714647464804,12002,46.503465909090906,acrylic,26
36,Decreasing,21.0,0.03985478250318719,11422,45.26529032258065,acrylic,21
37,Decreasing,21.0,0.03975695788161353,11998,45.260670731707314,acrylic,21
38,Decreasing,21.0,0.03960032056301773,12002,45.47614457831325,acrylic,21
39,Decreasing,21.0,0.03990781725323391,11998,45.3723125,acrylic,21
40,Decreasing,21.0,0.03983065235457455,12002,45.6790303030303,acrylic,21
41,Decreasing,16.0,0.039875198099068,11346,43.784394904458594,acrylic,16
42,Decreasing,16.0,0.03909579108180265,12000,43.83936305732484,acrylic,16
43,Decreasing,16.0,0.03900862999906222,11998,43.790184049079755,acrylic,16
44,Decreasing,16.0,0.03876617537547863,12002,43.69342696629214,acrylic,16
45,Decreasing,16.0,0.03869648419582774,12002,43.6967816091954,acrylic,16
46,Decreasing,11.0,0.03885407361881176,11248,40.860866666666666,acrylic,11
47,Decreasing,11.0,0.03740683762855588,11998,40.89365269461078,acrylic,11
48,Decreasing,11.0,0.03728465768147871,12002,40.890259740259744,acrylic,11
49,Decreasing,11.0,0.03657262913076737,12000,40.953899371069184,acrylic,11
50,Decreasing,11.0,0.03615998232519002,11996,40.432662337662336,acrylic,11
51,Decreasing,6.0,0.0347821639393173,11166,37.36107913669064,acrylic,6
52,Decreasing,6.0,0.03361451590460526,12000,37.619609375,acrylic,6
53,Decreasing,6.0,0.033470117827137796,12000,37.071865671641795,acrylic,6
54,Decreasing,6.0,0.03287776862199006,11998,37.050709219858156,acrylic,6
55,Decreasing,6.0,0.03219116342382419,12002,37.14890510948905,acrylic,6
56,Decreasing,1.0,0.02471930851384541,11068,32.83909090909091,acrylic,1
57,Decreasing,1.0,0.025456221454470164,11998,34.70777777777778,acrylic,1
58,Decreasing,1.0,0.024859072481294063,12000,33.672916666666666,acrylic,1
59,Decreasing,1.0,0.02506779878127829,12000,35.01555555555556,acrylic,1
60,Decreasing,1.0,0.024453425751417363,12002,34.70025641025641,acrylic,1
1,Increasing,1.0,0.0028472495331669898,12000,34.43875,nylon,1
2,Increasing,1.0,0.002710506305794126,11998,34.919375,nylon,1
3,Increasing,1.0,0.002360646163002909,12002,32.52717391304348,nylon,1
4,Increasing,1.0,0.0026237006278885954,11998,33.429302325581396,nylon,1
5,Increasing,1.0,0.0032014924526703667,11998,33.827999999999996,nylon,1
6,Increasing,6.0,0.005118610392197942,11906,34.02762886597938,nylon,6
7,Increasing,6.0,0.010084523138353603,12002,35.499504950495044,nylon,6
8,Increasing,6.0,0.015247281588370203,11998,40.72510638297872,nylon,6
9,Increasing,6.0,0.016803377995740543,12000,42.62648148148148,nylon,6
10,Increasing,6.0,0.016585057952555337,12000,43.6802752293578,nylon,6
11,Increasing,11.0,0.01786654732103157,11800,47.64495726495726,nylon,11
12,Increasing,11.0,0.017150953116255595,12002,48.40688524590164,nylon,11
13,Increasing,11.0,0.01592587847714414,11998,48.59264462809917,nylon,11
14,Increasing,11.0,0.015373188722366189,12002,47.320451127819545,nylon,11
15,Increasing,11.0,0.014978131364830512,11998,47.965042735042736,nylon,11
16,Increasing,16.0,0.01665999716822528,11702,50.996803278688525,nylon,16
17,Increasing,16.0,0.016754147439973912,12002,51.540757575757574,nylon,16
18,Increasing,16.0,0.01651123314470139,11998,51.94793893129771,nylon,16
19,Increasing,16.0,0.016638508076359866,12002,51.57007194244604,nylon,16
20,Increasing,16.0,0.016040811267812483,11998,50.49014084507043,nylon,16
21,Increasing,21.0,0.01802933713007101,11596,54.128992805755395,nylon,21
22,Increasing,21.0,0.01859885549085394,12002,55.138796992481204,nylon,21
23,Increasing,21.0,0.018574869603941387,11998,54.71586956521739,nylon,21
24,Increasing,21.0,0.018358969659934502,12000,54.57365671641791,nylon,21
25,Increasing,21.0,0.018051389850666236,12002,53.70221428571429,nylon,21
26,Increasing,26.0,0.02007613659617116,11482,56.22051094890511,nylon,26
27,Increasing,26.0,0.021541709551910225,11998,57.83340425531915,nylon,26
28,Increasing,26.0,0.021235259398171752,12000,56.96312925170068,nylon,26
29,Increasing,26.0,0.021320291194032125,12000,57.67045112781955,nylon,26
30,Increasing,26.0,0.021092919750145833,12000,56.36546666666666,nylon,26
31,Decreasing,26.0,0.02103738142680254,11378,57.51082706766917,nylon,26
32,Decreasing,26.0,0.021032213227060094,11998,56.583333333333336,nylon,26
33,Decreasing,26.0,0.020783560639872106,11998,56.08442176870748,nylon,26
34,Decreasing,26.0,0.020773842070799128,12002,55.87082758620689,nylon,26
35,Decreasing,26.0,0.020413499519569632,11998,56.49482993197279,nylon,26
36,Decreasing,21.0,0.018758626537867706,11276,52.83925925925926,nylon,21
37,Decreasing,21.0,0.017565360586438372,11998,51.99804195804196,nylon,21
38,Decreasing,21.0,0.01755246589028012,12000,51.575384615384614,nylon,21
39,Decreasing,21.0,0.017308801907371413,12000,51.426078431372545,nylon,21
40,Decreasing,21.0,0.017043094550289763,12002,50.78785234899329,nylon,21
41,Decreasing,16.0,0.015751664875269814,11192,48.933740458015265,nylon,16
42,Decreasing,16.0,0.014419178055452878,11998,47.43840277777778,nylon,16
43,Decreasing,16.0,0.014717969716212982,12000,47.254768211920535,nylon,16
44,Decreasing,16.0,0.014000550161758406,12000,46.409444444444446,nylon,16
45,Decreasing,16.0,0.014136209873991133,12002,47.075,nylon,16
46,Decreasing,11.0,0.0124431897724456,11116,44.31514705882353,nylon,11
47,Decreasing,11.0,0.01091386301131357,12000,43.19141843971631,nylon,11
48,Decreasing,11.0,0.01032707452204505,12000,42.765531914893614,nylon,11
49,Decreasing,11.0,0.010285329093838369,12000,42.33993103448276,nylon,11
50,Decreasing,11.0,0.010328522752134158,11998,42.756875,nylon,11
51,Decreasing,6.0,0.007689348311966836,11030,40.69347826086957,nylon,6
52,Decreasing,6.0,0.0056733981028360145,12000,39.202578125,nylon,6
53,Decreasing,6.0,0.005462584497083433,11996,38.66352459016393,nylon,6
54,Decreasing,6.0,0.005466595302125444,12002,38.52547619047619,nylon,6
55,Decreasing,6.0,0.005693413393780561,11998,38.3927731092437,nylon,6
56,Decreasing,1.0,0.00534437946132376,10952,41.777499999999996,nylon,1
57,Decreasing,1.0,0.0049804731052188935,11998,41.40060606060606,nylon,1
58,Decreasing,1.0,0.004902960347971073,12002,42.7184375,nylon,1
59,Decreasing,1.0,0.004001574494172971,11998,42.75458333333333,nylon,1
60,Decreasing,1.0,0.004578142321619223,12002,40.885999999999996,nylon,1
1,Increasing,1.0,0.0044899253255546384,12002,33.07060606060606,nylon,1
2,Increasing,1.0,0.004317276025559305,12002,34.949374999999996,nylon,1
3,Increasing,1.0,0.0039380895898453805,11998,34.486296296296295,nylon,1
4,Increasing,1.0,0.003548499796914193,12002,33.31888888888889,nylon,1
5,Increasing,1.0,0.0034284319587751097,11998,34.80133333333333,nylon,1
6,Increasing,6.0,0.0037935424389635786,11926,32.75215053763441,nylon,6
7,Increasing,6.0,0.004477034392983208,11998,33.074725274725274,nylon,6
8,Increasing,6.0,0.0051431482310054025,12002,33.06887640449438,nylon,6
9,Increasing,6.0,0.005856194052095311,12000,32.81686868686869,nylon,6
10,Increasing,6.0,0.006778579423338772,11998,33.1069,nylon,6
11,Increasing,11.0,0.008693865562654538,11842,35.920186915887854,nylon,11
12,Increasing,11.0,0.012039896674061882,12000,37.84,nylon,11
13,Increasing,11.0,0.013973348939381526,12000,39.22046296296297,nylon,11
14,Increasing,11.0,0.01610319456469861,11998,41.50577319587629,nylon,11
15,Increasing,11.0,0.0165944140211988,12002,41.417966101694915,nylon,11
16,Increasing,16.0,0.01832937367047262,11758,44.84285714285714,nylon,16
17,Increasing,16.0,0.019671516135329185,12000,46.03409836065573,nylon,16
18,Increasing,16.0,0.01996899960438334,12000,46.227,nylon,16
19,Increasing,16.0,0.01947074999545095,11998,46.61360655737705,nylon,16
20,Increasing,16.0,0.019256822901440162,12002,45.50557251908397,nylon,16
21,Increasing,21.0,0.021005043470367954,11668,48.528730158730156,nylon,21
22,Increasing,21.0,0.021683391352643917,11996,49.15217391304348,nylon,21
23,Increasing,21.0,0.021483781569280463,12000,48.89880597014925,nylon,21
24,Increasing,21.0,0.0210041284216067,12002,48.242814814814814,nylon,21
25,Increasing,21.0,0.02134376511618506,11998,48.05671641791045,nylon,21
26,Increasing,26.0,0.02274406187641576,11576,50.20933333333333,nylon,26
27,Increasing,26.0,0.023685504019856307,11998,50.7560447761194,nylon,26
28,Increasing,26.0,0.02388670418152001,12002,50.91,nylon,26
29,Increasing,26.0,0.023365697478157886,11998,50.448432835820896,nylon,26
30,Increasing,26.0,0.02313083434970188,12000,49.992056737588655,nylon,26
31,Decreasing,26.0,0.022632140379325736,11474,49.349635036496345,nylon,26
32,Decreasing,26.0,0.022388778003321987,12002,49.410872483221475,nylon,26
33,Decreasing,26.0,0.02215456978364852,11998,49.76821917808219,nylon,26
34,Decreasing,26.0,0.021359972490897435,12002,48.722394366197186,nylon,26
35,Decreasing,26.0,0.020943621378022203,11998,49.21644444444445,nylon,26
36,Decreasing,21.0,0.01914303974510312,11374,46.45823529411764,nylon,21
37,Decreasing,21.0,0.017627689418742234,12002,45.47758865248227,nylon,21
38,Decreasing,21.0,0.016539704419369694,12002,45.16086956521739,nylon,21
39,Decreasing,21.0,0.016178847333124052,11998,44.737518248175185,nylon,21
40,Decreasing,21.0,0.016322309103713444,11998,44.285586206896554,nylon,21
41,Decreasing,16.0,0.014359291048190803,11290,42.82954198473283,nylon,16
42,Decreasing,16.0,0.012752793008773966,11998,41.292040816326534,nylon,16
43,Decreasing,16.0,0.012402039462931192,12002,42.39573529411764,nylon,16
44,Decreasing,16.0,0.011944361317694939,11998,40.808985507246376,nylon,16
45,Decreasing,16.0,0.011773703436325575,12004,41.039261744966446,nylon,16
46,Decreasing,11.0,0.00993290343035898,11190,39.26428571428571,nylon,11
47,Decreasing,11.0,0.007756401468624166,11998,37.40113475177305,nylon,11
48,Decreasing,11.0,0.007347940120285767,11998,38.40857142857143,nylon,11
49,Decreasing,11.0,0.007019847476109915,12002,38.104390243902444,nylon,11
50,Decreasing,11.0,0.006742704444080439,11998,37.57107913669065,nylon,11
51,Decreasing,6.0,0.005923830452040578,11102,37.38158878504673,nylon,6
52,Decreasing,6.0,0.004805079503046381,12000,36.023333333333326,nylon,6
53,Decreasing,6.0,0.004263364656880009,12002,35.79318584070796,nylon,6
54,Decreasing,6.0,0.004269498158545335,11996,34.988482142857144,nylon,6
55,Decreasing,6.0,0.0039262396987161455,12000,34.96457627118644,nylon,6
56,Decreasing,1.0,0.00433880633587113,10996,41.141304347826086,nylon,1
57,Decreasing,1.0,0.0038960043179324167,12000,38.32333333333334,nylon,1
58,Decreasing,1.0,0.0036469700016586288,12000,38.11545454545455,nylon,1
59,Decreasing,1.0,0.0033748945917673446,11996,37.518787878787876,nylon,1
60,Decreasing,1.0,0.003796061972281348,12004,40.02521739130435,nylon,1
1,Increasing,1.0,0.00252959436788123,12000,34.02,nylon,1
2,Increasing,1.0,0.002606801711538472,11998,34.5234375,nylon,1
3,Increasing,1.0,0.0026845900613079506,12002,34.135666666666665,nylon,1
4,Increasing,1.0,0.0026798805993089136,11998,35.590384615384615,nylon,1
5,Increasing,1.0,0.002639877486814759,12002,33.020833333333336,nylon,1
6,Increasing,6.0,0.0029291714862110805,11914,32.52906542056075,nylon,6
7,Increasing,6.0,0.0033287621912080033,12002,33.240344827586206,nylon,6
8,Increasing,6.0,0.003673797121583395,11998,32.81544554455446,nylon,6
9,Increasing,6.0,0.003990364782972275,12000,32.9859793814433,nylon,6
10,Increasing,6.0,0.004251781453585598,12000,32.90946808510638,nylon,6
11,Increasing,11.0,0.005663384852729309,11828,34.943619047619045,nylon,11
12,Increasing,11.0,0.008041316582590793,11998,36.40431192660551,nylon,11
13,Increasing,11.0,0.00993978141177291,11998,37.356160714285714,nylon,11
14,Increasing,11.0,0.01119386547513824,12002,38.74071428571428,nylon,11
15,Increasing,11.0,0.012071796592570263,11998,38.72412213740458,nylon,11
16,Increasing,16.0,0.014321032549470217,11738,42.828947368421055,nylon,16
17,Increasing,16.0,0.015757433838452805,11998,44.293519999999994,nylon,16
18,Increasing,16.0,0.016054753050799724,12002,44.693969465648856,nylon,16
19,Increasing,16.0,0.015928890181747566,11998,45.593306451612904,nylon,16
20,Increasing,16.0,0.015931658206955766,11998,44.94224806201551,nylon,16
21,Increasing,21.0,0.01862724379092242,11648,47.349224806201555,nylon,21
22,Increasing,21.0,0.020472232884863703,11998,48.68311111111111,nylon,21
23,Increasing,21.0,0.020456755532526856,11998,49.20441860465116,nylon,21
24,Increasing,21.0,0.020585666555205506,11998,48.534615384615385,nylon,21
25,Increasing,21.0,0.020916680362988625,12002,49.04371900826446,nylon,21
26,Increasing,26.0,0.024042913824168375,11504,50.85242424242425,nylon,26
27,Increasing,26.0,0.02542859553765097,12000,52.18114864864865,nylon,26
28,Increasing,26.0,0.02572847753904695,11998,51.96802631578947,nylon,26
29,Increasing,26.0,0.026822048205344014,12002,52.25921985815603,nylon,26
30,Increasing,26.0,0.028571032002514138,12000,52.91481751824818,nylon,26
31,Decreasing,26.0,0.029023714062524415,11408,51.896388888888886,nylon,26
32,Decreasing,26.0,0.028743385278399838,12000,52.401224489795915,nylon,26
33,Decreasing,26.0,0.028028035364307473,12000,52.369194630872485,nylon,26
34,Decreasing,26.0,0.027610096122523728,12000,52.41891891891892,nylon,26
35,Decreasing,26.0,0.026778620922831658,11998,51.902272727272724,nylon,26
36,Decreasing,21.0,0.024085822765694122,11314,48.70342281879195,nylon,21
37,Decreasing,21.0,0.022479815627149596,12000,47.6486301369863,nylon,21
38,Decreasing,21.0,0.022061379478235676,12000,47.16183673469388,nylon,21
39,Decreasing,21.0,0.022038780503524962,12000,47.193356643356644,nylon,21
40,Decreasing,21.0,0.022358848406557663,12000,46.7654794520548,nylon,21
41,Decreasing,16.0,0.020415871863610303,11222,44.563115942028986,nylon,16
42,Decreasing,16.0,0.01875656370153519,11998,43.13232394366197,nylon,16
43,Decreasing,16.0,0.018869619481440888,12000,43.29370629370629,nylon,16
44,Decreasing,16.0,0.01900073667051848,11998,42.89326797385621,nylon,16
45,Decreasing,16.0,0.018274131053639706,12004,43.25115646258504,nylon,16
46,Decreasing,11.0,0.016735624562938773,11138,40.50392592592593,nylon,11
47,Decreasing,11.0,0.014665929876288439,11998,39.475793103448275,nylon,11
48,Decreasing,11.0,0.013617888836717693,12002,39.460141843971634,nylon,11
49,Decreasing,11.0,0.013186156400482181,11998,39.17853846153846,nylon,11
50,Decreasing,11.0,0.012654095203702106,12002,39.59583333333333,nylon,11
51,Decreasing,6.0,0.011030438867152922,11034,37.85089430894309,nylon,6
52,Decreasing,6.0,0.008342552194735769,12002,36.937109375,nylon,6
53,Decreasing,6.0,0.0072254172549127285,11998,36.43061403508772,nylon,6
54,Decreasing,6.0,0.007100500408457451,12000,36.58635593220339,nylon,6
55,Decreasing,6.0,0.006888702071928585,12000,36.452564102564104,nylon,6
56,Decreasing,1.0,0.007023417951451981,10912,40.16576923076923,nylon,1
57,Decreasing,1.0,0.006171166117363181,11998,38.03387096774193,nylon,1
58,Decreasing,1.0,0.005999342057212358,12000,38.08735294117647,nylon,1
59,Decreasing,1.0,0.005475687797685861,11998,40.16565217391304,nylon,1
60,Decreasing,1.0,0.0046295185631648195,12000,37.68969696969697,nylon,1
1,Increasing,1.0,0.012026586298686507,12002,26.44037037037037,teflon,1
2,Increasing,1.0,0.014979955433226154,12000,26.761851851851855,teflon,1
3,Increasing,1.0,0.017295281604151832,11998,25.49627906976744,teflon,1
4,Increasing,1.0,0.01949730589408515,12002,26.632558139534886,teflon,1
5,Increasing,1.0,0.021455049298392172,11998,27.969761904761906,teflon,1
6,Increasing,6.0,0.03167712328047105,11926,27.632545454545454,teflon,6
7,Increasing,6.0,0.04582190426651814,11998,28.26936,teflon,6
8,Increasing,6.0,0.057919280737742836,12002,30.53931818181818,teflon,6
9,Increasing,6.0,0.06593565316998472,11998,32.01958904109589,teflon,6
10,Increasing,6.0,0.07041273233863281,12000,31.724478527607364,teflon,6
11,Increasing,11.0,0.0784184345722493,11832,34.20301675977654,teflon,11
