Repository: ben-e-christensen/Particle-Electrostatics-Analysis

# Particle Electrostatics Analysis

This repository serves as the central hub for the scripts used to process experimental data and the resulting visualizations. It provides a comprehensive analysis of particle behavior within a rotating drum, specifically focusing on the intersection of motion and electrostatic charging.

**Companion Repository:** The scripts used for data capture are located at [particle-electrostatics-exp](https://github.com/ben-e-christensen/particle-electrostatics-exp).

## 🧪 Experimental Design
The experiment observes a particle bed in a spinning drum as it iterates through a specific speed profile. 

* **Speed Profile:** The drum cycles through **1, 6, 11, 16, 21, and 26 RPM**, then descends in reverse order back to **1 RPM**.
* **Trial Durations:**
    * **12-minute runs:** Each speed step is held for 1 minute.
    * **60-minute runs:** Each speed step is held for 5 minutes.
* **Conditions:** Data is categorized into **Dirty** (beads used as-is) or **Clean** (beads stripped of dust, oils, and grime) to identify how surface contaminants influence charging behavior.

## 📊 Visualization Suite

The analysis generates five primary categories of visualizations to describe the relationships between motion, charge intensity, and the angle of repose.

### 1. Grids by Speed
These grids isolate behavior at a specific RPM during both the increasing and decreasing legs of a run.
* **Data Point:** Each point represents the average over a one-minute bin.
* **Color Coding:** Signifies the time elapsed since the start of the experiment to track temporal drift.

### 2. Hysteresis Plots
These plots provide a clear comparison of particle behavior during acceleration vs. deceleration.
* **Metric types:** Includes Hysteresis for both **Angle of Repose** and **Std Dev Voltage (V)**.
* **Features:** Error bars are added to each data point for statistical clarity.

| Angle Hysteresis | Charge Hysteresis |
|:---:|:---:|
| ![Angle Hysteresis](Graphs/Dirty/500-Dirty-60mins-graphs/Plots_Hysteresis/Hyst_Angle_acrylic.png) | ![Charge Hysteresis](Graphs/Dirty/500-Dirty-60mins-graphs/Plots_Hysteresis/Hyst_Charge_acrylic.png) |

### 3. Plot Summaries
This graph takes data from the speed grids and aggregates a single material type onto one axis.
* **Utility:** Includes lines of best fit for each RPM to easily visualize how the bed behaves across the entire speed range.

### 4. Correlation Contours
These heatmaps visualize how intrinsic material properties influence experimental outcomes.
* **Variables:** Analyzes **Collapse Count** (avalanches per minute), **Density**, **Resistivity**, and [Triboelectric Charge Density (TECD)](https://pmc.ncbi.nlm.nih.gov/articles/PMC6441076/).
* **Hypothesis:** By looking at materials under identical conditions, we can isolate which intrinsic properties describe behavioral differences.

### 5. 4D Ridge Analysis
A high-dimensional representation of the contour data, tracking the "ridge" of peak repose angles as a function of material property, motor speed, and electrostatic charge.

## 📂 Directory Structure
All output is contained within the `Graphs/` directory, organized by cleaning condition and trial configuration:
* `Graphs/`
    * `Dirty/`
    * `Clean/`
        * `[Count]-[Condition]-[Duration]-graphs/`

---
*Developed by Ben Christensen*

File: Graphs/Dirty/1000-Dirty-12mins-graphs/master_comparison_data.csv
minute_bin,direction,voltage_std,motor_speed,sample_count,angle_mean,collapse_count,material,density,tribo_rank,resistivity,grouped_speed
1,Increasing,0.0045565993320997615,1.0,12000,30.228285714285715,35,acetal,1.41,-143.33,15,1
2,Increasing,0.006337145363639542,5.985835694050992,12002,30.056145833333332,96,acetal,1.41,-143.33,15,6
3,Increasing,0.01129708728031889,10.977496249374896,11998,32.27356435643564,101,acetal,1.41,-143.33,15,11
4,Increasing,0.016982955178285852,15.962506248958507,12002,33.69236363636364,110,acetal,1.41,-143.33,15,16
5,Increasing,0.02116425414378868,20.954159026504417,11998,35.72721739130435,115,acetal,1.41,-143.33,15,21
6,Decreasing,0.023154154984445632,26.0,11840,37.488984375,128,acetal,1.41,-143.33,15,26
7,Decreasing,0.02410022071664439,26.0,12000,37.832093023255815,129,acetal,1.41,-143.33,15,26
8,Decreasing,0.025246340848998662,21.089985002499585,12002,36.15759689922481,129,acetal,1.41,-143.33,15,21
9,Decreasing,0.02707123503767163,16.098349724954158,11998,34.96716814159292,113,acetal,1.41,-143.33,15,16
10,Decreasing,0.030037495317571366,11.115,12000,33.03022222222222,90,acetal,1.41,-143.33,15,11
11,Decreasing,0.03305147484961639,6.129166666666666,12000,30.834675324675324,77,acetal,1.41,-143.33,15,6
12,Decreasing,0.03373325743854,1.1424762539576738,12002,30.180333333333333,30,acetal,1.41,-143.33,15,1
1,Increasing,0.0034663851491759006,1.0,12000,29.938888888888886,36,acetal,1.41,-143.33,15,1
2,Increasing,0.006669976361186734,5.985835694050992,12002,31.55181818181818,88,acetal,1.41,-143.33,15,6
3,Increasing,0.013612342983309687,10.974995832638774,11998,33.8073786407767,103,acetal,1.41,-143.33,15,11
4,Increasing,0.020653023293518685,15.960839860023329,12002,35.35854545454546,110,acetal,1.41,-143.33,15,16
5,Increasing,0.025967886431098083,20.949991665277548,11998,37.695470085470085,117,acetal,1.41,-143.33,15,21
6,Decreasing,0.028193952776425123,26.0,11846,39.552125984251965,127,acetal,1.41,-143.33,15,26
7,Decreasing,0.02902335562124543,26.0,11998,39.42704545454546,132,acetal,1.41,-143.33,15,26
8,Decreasing,0.029999695248683383,21.099983336110647,12002,38.355210084033615,119,acetal,1.41,-143.33,15,21
9,Decreasing,0.03277463903728785,16.1066844474079,11998,36.66909090909091,110,acetal,1.41,-143.33,15,16
10,Decreasing,0.036597547740082434,11.126666666666667,12000,35.00108695652174,92,acetal,1.41,-143.33,15,11
11,Decreasing,0.039682292931325636,6.140833333333333,12000,32.755384615384614,65,acetal,1.41,-143.33,15,6
12,Decreasing,0.04149432469079511,1.157473754374271,12002,30.008333333333333,36,acetal,1.41,-143.33,15,1
1,Increasing,0.004802465182802255,1.0,12000,33.54375,40,acetal,1.41,-143.33,15,1
2,Increasing,0.010894660129489718,5.986666666666666,12000,32.92458333333333,96,acetal,1.41,-143.33,15,6
3,Increasing,0.021986642015675052,10.971671388101983,12002,35.500707964601766,113,acetal,1.41,-143.33,15,11
4,Increasing,0.030800036750706854,15.955825970995166,11998,37.9249074074074,108,acetal,1.41,-143.33,15,16
5,Increasing,0.03821040557714634,20.943342776203966,12002,39.508372093023254,129,acetal,1.41,-143.33,15,21
6,Decreasing,0.0422964149497553,26.0,11844,41.622262773722625,137,acetal,1.41,-143.33,15,26
7,Decreasing,0.044853666879462864,26.0,12004,42.05533783783783,148,acetal,1.41,-143.33,15,26
8,Decreasing,0.047623077310441464,21.09,12000,40.68193103448276,145,acetal,1.41,-143.33,15,21
9,Decreasing,0.050739506992905074,16.10251708618103,11998,39.31896,125,acetal,1.41,-143.33,15,16
10,Decreasing,0.05407368260502489,11.107482086318948,12002,37.857058823529414,102,acetal,1.41,-143.33,15,11
11,Decreasing,0.05588828557001305,6.115,12000,34.37367816091954,87,acetal,1.41,-143.33,15,6
12,Decreasing,0.05243164289468541,1.1308333333333334,12000,32.29236842105263,38,acetal,1.41,-143.33,15,1
1,Increasing,0.0034359905946059516,1.0,12000,31.09432835820896,67,acrylic,1.18,-48.73,14,1
2,Increasing,0.002651025063752552,5.980836527245459,12002,37.010217391304344,138,acrylic,1.18,-48.73,14,6
3,Increasing,0.0031906192247363767,10.965005832361273,12002,42.45507142857143,140,acrylic,1.18,-48.73,14,11
4,Increasing,0.004446898770979201,15.949991665277546,11998,46.02127819548872,133,acrylic,1.18,-48.73,14,16
5,Increasing,0.0064934602887078315,20.942509581736378,12002,49.0294,150,acrylic,1.18,-48.73,14,21
6,Decreasing,0.009149364174159333,26.0,11814,51.956287878787876,132,acrylic,1.18,-48.73,14,26
7,Decreasing,0.011737484155500624,26.0,12002,51.90122448979592,147,acrylic,1.18,-48.73,14,26
8,Decreasing,0.013747664531748086,21.114204734911638,11996,48.87167938931297,131,acrylic,1.18,-48.73,14,21
9,Decreasing,0.014793363900947166,16.127478753541077,12002,45.75692307692307,130,acrylic,1.18,-48.73,14,16
10,Decreasing,0.014734433142218315,11.1425,12000,42.21328571428571,140,acrylic,1.18,-48.73,14,11
11,Decreasing,0.014661560649675791,6.158359726621104,11998,37.44708955223881,134,acrylic,1.18,-48.73,14,6
12,Decreasing,0.011915146622737474,1.1741086304565145,12004,33.9566,50,acrylic,1.18,-48.73,14,1
1,Increasing,0.0026918204058255816,1.0,12000,34.511833333333335,60,acrylic,1.18,-48.73,14,1
2,Increasing,0.002507297907296097,5.9833305550925155,11998,37.809384615384616,130,acrylic,1.18,-48.73,14,6
3,Increasing,0.0031329151780373405,10.971671388101983,12002,42.70155172413793,116,acrylic,1.18,-48.73,14,11
4,Increasing,0.004654899968051092,15.955,12000,45.664680851063835,141,acrylic,1.18,-48.73,14,16
5,Increasing,0.006823068907894032,20.944157359559927,11998,49.3751094890511,137,acrylic,1.18,-48.73,14,21
6,Decreasing,0.009923887410399752,26.0,11832,52.642380952380954,147,acrylic,1.18,-48.73,14,26
7,Decreasing,0.01292587305725356,26.0,12000,53.157006802721085,147,acrylic,1.18,-48.73,14,26
8,Decreasing,0.015134510342622687,21.101666666666667,12000,50.1243537414966,147,acrylic,1.18,-48.73,14,21
9,Decreasing,0.016177231716889017,16.11585264210702,11998,46.33971830985915,142,acrylic,1.18,-48.73,14,16
10,Decreasing,0.01660412230587301,11.130833333333333,12000,42.64262411347517,141,acrylic,1.18,-48.73,14,11
11,Decreasing,0.016230980262461104,6.140833333333333,12000,38.096328125,128,acrylic,1.18,-48.73,14,6
12,Decreasing,0.015528979267230904,1.1625270878479748,11998,32.739649122807016,57,acrylic,1.18,-48.73,14,1
1,Increasing,0.0027160684620547767,1.0,12002,33.68561403508772,57,acrylic,1.18,-48.73,14,1
2,Increasing,0.002951861824206444,5.987495831943981,11996,37.178125,128,acrylic,1.18,-48.73,14,6
3,Increasing,0.003977228393476704,10.977503749375105,12002,42.26908396946565,131,acrylic,1.18,-48.73,14,11
4,Increasing,0.005585135727039384,15.969994999166527,11998,46.274109589041096,146,acrylic,1.18,-48.73,14,16
5,Increasing,0.00778502310531802,20.958340276620564,12002,49.562333333333335,150,acrylic,1.18,-48.73,14,21
6,Decreasing,0.010675781297785252,26.0,11862,52.465337837837836,148,acrylic,1.18,-48.73,14,26
7,Decreasing,0.013362450182420096,26.0,12000,52.451418439716306,141,acrylic,1.18,-48.73,14,26
8,Decreasing,0.015416757796675616,21.099199733244415,11996,49.650000000000006,144,acrylic,1.18,-48.73,14,21
9,Decreasing,0.016492124139825926,16.116666666666667,12000,46.492045454545455,132,acrylic,1.18,-48.73,14,16
10,Decreasing,0.016985517165215337,11.128333333333334,12000,42.21096296296297,135,acrylic,1.18,-48.73,14,11
11,Decreasing,0.016615185813014802,6.1433333333333335,12000,37.40238095238095,126,acrylic,1.18,-48.73,14,6
12,Decreasing,0.015378120583507602,1.16,12000,33.23790322580645,62,acrylic,1.18,-48.73,14,1
1,Increasing,0.00287659425427165,1.0,12000,34.489200000000004,25,nylon,1.14,-18.35,12,1
2,Increasing,0.0030324569587987836,5.9849974995832635,11998,32.3115306122449,98,nylon,1.14,-18.35,12,6
3,Increasing,0.005550452832230788,10.967494582430405,11998,34.17259615384615,104,nylon,1.14,-18.35,12,11
4,Increasing,0.010239758756702516,15.952507915347443,12002,36.03930434782609,115,nylon,1.14,-18.35,12,16
5,Increasing,0.016981446686154717,20.944157359559927,11998,39.56384,125,nylon,1.14,-18.35,12,21
6,Decreasing,0.02295262721022671,26.0,11836,45.86161971830986,142,nylon,1.14,-18.35,12,26
7,Decreasing,0.026446453565297307,26.0,12002,50.74304347826087,161,nylon,1.14,-18.35,12,26
8,Decreasing,0.027397540318496328,21.089166666666667,12000,50.6662676056338,142,nylon,1.14,-18.35,12,21
9,Decreasing,0.027170742570885757,16.103350558426403,11998,48.736641791044775,134,nylon,1.14,-18.35,12,16
10,Decreasing,0.02627817965591227,11.1183136143976,12002,44.71722627737226,137,nylon,1.14,-18.35,12,11
11,Decreasing,0.02576990096418428,6.134189031505251,11998,40.78452991452991,117,nylon,1.14,-18.35,12,6
12,Decreasing,0.0237702696217547,1.147475420763206,12002,37.18895833333333,48,nylon,1.14,-18.35,12,1
1,Increasing,0.002480031374881591,1.0,12002,34.02129032258065,31,nylon,1.14,-18.35,12,1
2,Increasing,0.0029852555056402532,5.989166666666667,12000,33.96935483870968,93,nylon,1.14,-18.35,12,6
3,Increasing,0.006253497285255185,10.980833333333333,12000,35.84657142857143,105,nylon,1.14,-18.35,12,11
4,Increasing,0.011352731069200142,15.964160693448909,11998,37.997657657657655,111,nylon,1.14,-18.35,12,16
5,Increasing,0.018374538762508795,20.95,12000,41.94688524590163,122,nylon,1.14,-18.35,12,21
6,Decreasing,0.023308588172061113,26.0,11842,46.91699248120301,133,nylon,1.14,-18.35,12,26
7,Decreasing,0.025830823058865773,26.0,12002,49.803219178082195,146,nylon,1.14,-18.35,12,26
8,Decreasing,0.026544410195325843,21.09084847474579,11998,49.09,125,nylon,1.14,-18.35,12,21
9,Decreasing,0.02659832572379972,16.109981669721712,12002,46.70864,125,nylon,1.14,-18.35,12,16
10,Decreasing,0.02625243000562792,11.119186531088515,11998,44.13669565217391,115,nylon,1.14,-18.35,12,11
11,Decreasing,0.025606354982095333,6.129978336943843,12002,39.94563106796116,103,nylon,1.14,-18.35,12,6
12,Decreasing,0.022950573957874584,1.1500250041673612,11998,36.76952380952381,42,nylon,1.14,-18.35,12,1
1,Increasing,0.0030489751763275756,1.0,12002,31.576666666666668,39,nylon,1.14,-18.35,12,1
2,Increasing,0.002742826656441267,5.9825029161806365,12002,32.54309523809523,84,nylon,1.14,-18.35,12,6
3,Increasing,0.004472568899816085,10.96249374895816,11998,33.9278640776699,103,nylon,1.14,-18.35,12,11
4,Increasing,0.008035567915416212,15.945842359606733,12002,36.1085046728972,107,nylon,1.14,-18.35,12,16
5,Increasing,0.012839343968963367,20.932488748124687,11998,37.76099236641221,131,nylon,1.14,-18.35,12,21
6,Decreasing,0.018184921073035498,26.0,11796,41.538306451612904,124,nylon,1.14,-18.35,12,26
7,Decreasing,0.0220067645480853,26.0,12000,44.898160000000004,125,nylon,1.14,-18.35,12,26
8,Decreasing,0.024184078302612773,21.1125,12000,45.57969465648855,131,nylon,1.14,-18.35,12,21
9,Decreasing,0.025169695403780758,16.125833333333333,12000,44.87099236641222,131,nylon,1.14,-18.35,12,16
10,Decreasing,0.024922220824946814,11.1375,12000,42.22504504504504,111,nylon,1.14,-18.35,12,11
11,Decreasing,0.02472857706184452,6.155833333333334,12000,38.36848214285715,112,nylon,1.14,-18.35,12,6
12,Decreasing,0.02340063743935395,1.1650275045840974,11998,37.330625,32,nylon,1.14,-18.35,12,1
1,Increasing,0.0061979430877181765,1.0,12002,31.77390243902439,41,nylon,1.14,-18.35,12,1
2,Increasing,0.004074453519841145,5.985835694050992,12002,33.774339622641506,106,nylon,1.14,-18.35,12,6
3,Increasing,0.005413139840248708,10.9775,12000,35.903423423423426,111,nylon,1.14,-18.35,12,11
4,Increasing,0.008204044202871647,15.964166666666667,12000,39.2990350877193,114,nylon,1.14,-18.35,12,16
5,Increasing,0.011694738427587927,20.9525,12000,41.961739130434786,115,nylon,1.14,-18.35,12,21
6,Decreasing,0.014985101297477902,26.0,11848,46.04370689655172,116,nylon,1.14,-18.35,12,26
7,Decreasing,0.017626480045131194,26.0,12000,49.62724409448819,127,nylon,1.14,-18.35,12,26
8,Decreasing,0.019409767749831167,21.095833333333335,12000,48.93292682926829,123,nylon,1.14,-18.35,12,21
9,Decreasing,0.019980741091588095,16.1100183363894,11998,47.572384615384614,130,nylon,1.14,-18.35,12,16
10,Decreasing,0.01965390692251554,11.130833333333333,12000,45.76905982905983,117,nylon,1.14,-18.35,12,11
11,Decreasing,0.01962386106149794,6.145024170695116,11998,41.586400000000005,100,nylon,1.14,-18.35,12,6
12,Decreasing,0.01836241314644348,1.1624729211798033,12002,40.00555555555556,36,nylon,1.14,-18.35,12,1
1,Increasing,0.010881727886988605,1.0,12000,29.63625,32,teflon,2.2,-113.06,18,1
2,Increasing,0.019759269737943345,5.983336110648225,12002,30.195934065934065,91,teflon,2.2,-113.06,18,6
3,Increasing,0.04325236340625424,10.969161526921154,11998,32.916,125,teflon,2.2,-113.06,18,11
4,Increasing,0.0688435880485576,15.956673887685385,12002,37.91573248407643,157,teflon,2.2,-113.06,18,16
5,Increasing,0.07849283658035255,20.944157359559927,11998,39.450306748466254,163,teflon,2.2,-113.06,18,21
6,Decreasing,0.08457099762009901,26.0,11822,40.10666666666667,141,teflon,2.2,-113.06,18,26
7,Decreasing,0.09175421713343943,26.0,12002,37.89979865771812,149,teflon,2.2,-113.06,18,26
8,Decreasing,0.09541518609575776,21.090833333333332,12000,34.7329696969697,165,teflon,2.2,-113.06,18,21
9,Decreasing,0.09519070173462309,16.105833333333333,12000,32.78016853932584,178,teflon,2.2,-113.06,18,16
10,Decreasing,0.09364196850924361,11.117519586597766,11998,32.67377777777778,180,teflon,2.2,-113.06,18,11
11,Decreasing,0.08951267825728672,6.1316447258790205,12002,32.28648351648352,182,teflon,2.2,-113.06,18,6
12,Decreasing,0.08594359736347454,1.1408568094682447,11998,27.95379562043796,137,teflon,2.2,-113.06,18,1
1,Increasing,0.02190139890252651,1.0,12002,32.16428571428571,35,teflon,2.2,-113.06,18,1
2,Increasing,0.03504194846357265,5.983333333333333,12000,34.28123595505618,89,teflon,2.2,-113.06,18,6
3,Increasing,0.06708950386322042,10.969166666666666,12000,40.38094827586207,116,teflon,2.2,-113.06,18,11
4,Increasing,0.08071235167855456,15.950833333333334,12000,42.78287671232877,146,teflon,2.2,-113.06,18,16
5,Increasing,0.08209946951968983,20.936666666666667,12000,42.511,160,teflon,2.2,-113.06,18,21
6,Decreasing,0.08587557267025199,26.0,11818,43.34021126760564,142,teflon,2.2,-113.06,18,26
7,Decreasing,0.09174053765318638,26.0,12000,40.88151515151515,165,teflon,2.2,-113.06,18,26
8,Decreasing,0.09499057975449259,21.099983336110647,12002,36.92888888888889,144,teflon,2.2,-113.06,18,21
9,Decreasing,0.0964075575843131,16.113333333333333,12000,34.286484848484854,165,teflon,2.2,-113.06,18,16
10,Decreasing,0.09401114507834227,11.13,12000,33.10401234567902,162,teflon,2.2,-113.06,18,11
11,Decreasing,0.09290351451346848,6.143357226204367,11998,30.766167664670657,167,teflon,2.2,-113.06,18,6
12,Decreasing,0.0851326974639594,1.1625,12000,26.64679104477612,134,teflon,2.2,-113.06,18,1
1,Increasing,0.008728160181026325,1.0,11998,27.76469387755102,49,teflon,2.2,-113.06,18,1
2,Increasing,0.016765833037558447,5.985002499583403,12002,29.61,92,teflon,2.2,-113.06,18,6
3,Increasing,0.039968323673146934,10.974166666666667,12000,35.52885714285714,105,teflon,2.2,-113.06,18,11
4,Increasing,0.07716448892750068,15.955833333333333,12000,41.55625850340137,147,teflon,2.2,-113.06,18,16
5,Increasing,0.09302931082678954,20.942490415069177,11998,41.78328467153284,137,teflon,2.2,-113.06,18,21
6,Decreasing,0.09549741705873671,26.0,11840,41.55444444444444,153,teflon,2.2,-113.06,18,26
7,Decreasing,0.09957509183295761,26.0,12002,39.37041958041958,143,teflon,2.2,-113.06,18,26
8,Decreasing,0.10765103096892312,21.09084847474579,11998,35.68701298701299,154,teflon,2.2,-113.06,18,21
9,Decreasing,0.10991905828805243,16.1075,12000,33.24556886227545,167,teflon,2.2,-113.06,18,16
10,Decreasing,0.10727416907976735,11.125833333333333,12000,35.71165644171779,163,teflon,2.2,-113.06,18,11
11,Decreasing,0.10217328119800667,6.14,12000,35.38425806451613,155,teflon,2.2,-113.06,18,6
12,Decreasing,0.10056370246605711,1.1533333333333333,12000,30.934388489208633,139,teflon,2.2,-113.06,18,1
